Repository: cpmalenab/fire-resistance

# Prediction of Fire Resistance of FRP-strengthened Concrete Beams using Machine Learning Techniques
Structural retrofitting of concrete buildings is necessitated by building aging, changes in occupancy, structural code updates, seismic events, and construction errors, with various techniques such as concrete jacketing, steel plate bonding, and Fiber Reinforced Polymer (FRP) application being utilized. FRP stands out due to its quick installation, lightweight nature, durability, and adaptability, but it suffers from diminished performance at *elevated temperatures* and potential adhesion failure.

File: data/fire_resistance.csv (part 10 of 50)
beam_name,length,concrete_area,concrete_cover,steel_area,frp_area,insulation_thickness,insulation_depth,conc_strength,steel_strength,frp_strength,glass_transition,thermal_conductivity,specific_heat,total_load,load_ratio,fire_resistance
I1_ B3810,2280,87500,25,379.84,127.5,38.0,25.0,39.0,426,1138,86,0.185,668000,162.4,64.84,45
I1_ B3811,4760,87500,25,395.91,132.6,38.0,50.0,40.0,414,1068,85,0.145,523000,28.0,35.56,145
I1_ B3812,4180,87500,25,395.91,56.1,38.0,50.0,37.0,417,4123,84,0.183,662000,44.14,59.02,70
I1_ B3813,5040,87500,25,395.91,48.0,38.0,50.0,37.0,453,4100,79,0.13699999999999998,495000,46.74,70.4,70
I1_ B3814,2280,87500,25,379.84,263.9,38.0,50.0,36.0,425,1034,83,0.159,573000,79.4,33.31,160
I1_ B3815,2500,87500,25,379.84,121.8,38.0,50.0,30.0,457,966,87,0.185,668000,120.19,57.05,140
I1_ B3816,1880,87500,25,379.84,122.4,38.0,50.0,32.0,451,1138,84,0.16,579000,154.46,70.26,60
I1_ B3817,4940,87500,25,395.91,27.5,38.0,62.5,30.0,417,4318,80,0.154,556000,27.74,44.67,185
I1_ B3818,4840,87500,25,395.91,180.0,38.0,62.5,39.0,414,1100,72,0.17200000000000001,623000,38.66,46.36,70
I1_ B3819,5020,87500,25,395.91,121.8,38.0,62.5,37.0,444,966,85,0.16,579000,42.98,69.08,70
I1_ B3820,1540,87500,25,379.84,243.6,38.0,62.5,34.0,459,1068,82,0.152,551000,119.99,47.24,185
I1_ B3821,1780,87500,25,379.84,263.9,38.0,62.5,28.0,425,1034,86,0.14300000000000002,518000,142.34,61.48,60
I1_ B3822,2100,87500,25,379.84,153.0,38.0,62.5,40.0,414,1034,85,0.163,590000,112.5,69.83,70
I1_ B3823,4480,87500,25,395.91,60.0,38.0,75.0,31.0,451,4100,85,0.16899999999999998,612000,36.45,46.0,190
I1_ B3824,4380,87500,25,395.91,127.5,38.0,75.0,35.0,425,1138,87,0.165,595000,39.78,58.81,75
I1_ B3825,3680,87500,25,395.91,107.1,38.0,75.0,31.0,458,1138,88,0.159,573000,56.71,71.32,70
I1_ B3826,2060,87500,25,379.84,163.2,38.0,75.0,40.0,444,1034,88,0.145,523000,77.09,42.13,260
I1_ B3827,2200,87500,25,379.84,40.8,38.0,75.0,35.0,441,4100,78,0.166,601000,93.25,60.62,65
I1_ B3828,1660,87500,25,379.84,223.3,38.0,75.0,32.0,450,1068,86,0.171,618000,181.57,68.75,60
I1_ B3829,3680,87500,38,395.91,180.0,38.0,0.0,31.0,421,1100,80,0.18000000000000002,651000,35.15,44.54,195
I1_ B3830,4200,87500,38,395.91,121.8,38.0,0.0,40.0,454,966,88,0.129,467000,45.78,61.67,45
I1_ B3831,3580,87500,38,395.91,183.6,38.0,0.0,32.0,454,1034,85,0.16899999999999998,612000,63.96,70.9,35
I1_ B3832,2140,87500,38,379.84,52.8,38.0,0.0,36.0,439,4123,76,0.166,601000,71.68,46.4,195
I1_ B3833,1940,87500,38,379.84,127.5,38.0,0.0,28.0,458,1138,82,0.131,473000,145.1,61.28,40
I1_ B3834,2760,87500,38,379.84,121.8,38.0,0.0,30.0,428,966,85,0.171,618000,118.57,70.87,35
I1_ B3835,5320,87500,38,395.91,127.5,38.0,38.0,34.0,432,1138,84,0.13999999999999999,506000,26.87,40.94,175
I1_ B3836,5360,87500,38,395.91,127.5,38.0,38.0,39.0,428,1138,88,0.148,534000,30.91,50.36,145
I1_ B3837,4400,87500,38,395.91,304.5,38.0,38.0,27.0,419,1034,85,0.131,473000,46.06,70.16,65
I1_ B3838,2700,87500,38,379.84,132.6,38.0,38.0,38.0,425,1068,88,0.129,467000,89.56,33.99,195
I1_ B3839,2020,87500,38,379.84,56.1,38.0,38.0,35.0,414,4123,78,0.146,529000,137.86,60.74,55
I1_ B3840,2720,87500,38,379.84,116.0,38.0,38.0,33.0,421,966,85,0.13899999999999998,501000,79.14,70.7,65
I1_ B3841,4320,87500,38,395.91,91.8,38.0,76.0,31.0,422,1138,86,0.126,456000,28.02,36.5,265
I1_ B3842,5060,87500,38,395.91,180.0,38.0,76.0,38.0,429,1100,80,0.176,634000,34.92,45.58,205
I1_ B3843,4020,87500,38,395.91,102.0,38.0,76.0,27.0,456,1138,83,0.146,529000,51.46,71.27,70
I1_ B3844,1540,87500,38,379.84,182.7,38.0,76.0,32.0,424,1068,84,0.183,662000,105.75,28.27,230
I1_ B3845,2400,87500,38,379.84,132.6,38.0,76.0,28.0,424,1068,85,0.162,584000,78.47,44.82,155
I1_ B3846,1840,87500,38,379.84,122.4,38.0,76.0,35.0,414,1068,88,0.185,668000,149.4,69.66,80
I1_ B3847,3880,87500,38,395.91,183.6,38.0,95.0,28.0,428,1034,86,0.162,584000,33.85,41.66,235
I1_ B3848,4140,87500,38,395.91,183.6,38.0,95.0,36.0,440,1034,87,0.132,479000,46.56,51.5,80
I1_ B3849,4380,87500,38,395.91,263.9,38.0,95.0,32.0,436,1034,83,0.166,601000,48.29,50.76,65
I1_ B3850,2140,87500,38,379.84,91.8,38.0,95.0,35.0,417,1138,82,0.129,467000,84.67,37.28,300
I1_ B3851,2300,87500,38,379.84,263.9,38.0,95.0,32.0,424,1034,83,0.165,595000,111.8,42.76,50
I1_ B3852,1520,87500,38,379.84,49.5,38.0,95.0,33.0,416,4123,82,0.149,540000,149.52,70.27,75
I1_ B3853,4300,87500,38,395.91,180.0,38.0,114.0,37.0,417,1100,83,0.126,456000,33.3,37.69,275
I1_ B3854,4840,87500,38,395.91,127.5,38.0,114.0,32.0,431,1138,82,0.174,629000,35.22,59.16,85
I1_ B3855,4780,87500,38,395.91,42.5,38.0,114.0,34.0,431,4840,82,0.126,456000,42.82,69.59,85
I1_ B3856,1600,87500,38,379.84,42.5,38.0,114.0,33.0,435,4840,81,0.182,657000,133.89,47.66,235
I1_ B3857,1800,87500,38,379.84,59.4,38.0,114.0,35.0,424,4123,78,0.185,668000,156.84,52.67,50
I1_ B3858,2500,87500,38,379.84,223.3,38.0,114.0,35.0,437,1034,88,0.165,595000,97.93,69.12,85
I1_ B3859,3560,105000,25,395.91,62.7,38.0,0.0,27.0,456,4123,72,0.15100000000000002,545000,37.79,44.62,120
I1_ B3860,3860,105000,25,395.91,37.4,38.0,0.0,40.0,458,4840,78,0.13999999999999999,506000,50.19,59.08,40
I1_ B3861,4400,105000,25,395.91,139.2,38.0,0.0,39.0,417,966,82,0.183,662000,47.95,67.8,45
I1_ B3862,2000,105000,25,379.84,132.6,38.0,0.0,31.0,423,1138,88,0.146,529000,93.93,48.11,120
I1_ B3863,2560,105000,25,379.84,223.3,38.0,0.0,34.0,425,1034,88,0.149,540000,72.77,53.86,50
I1_ B3864,2020,105000,25,379.84,243.6,38.0,0.0,27.0,450,1068,82,0.13699999999999998,495000,133.36,68.88,30
I1_ B3865,4480,105000,25,593.87,446.6,38.0,0.0,33.0,451,1034,87,0.134,484000,53.3,46.64,135
I1_ B3866,3820,105000,25,593.87,426.3,38.0,0.0,33.0,459,1034,84,0.14200000000000002,512000,88.04,62.57,40
I1_ B3867,4660,105000,25,593.87,446.6,38.0,0.0,27.0,423,1034,88,0.126,456000,74.35,70.13,40
I1_ B3868,4600,105000,25,395.91,52.8,38.0,25.0,31.0,429,4123,75,0.154,556000,31.88,46.87,170
I1_ B3869,4460,105000,25,395.91,150.8,38.0,25.0,32.0,433,966,83,0.131,473000,42.94,55.73,65
I1_ B3870,3760,105000,25,395.91,49.5,38.0,25.0,38.0,432,4123,77,0.152,551000,53.3,70.9,55
I1_ B3871,2560,105000,25,379.84,36.0,38.0,25.0,39.0,417,4100,75,0.17200000000000001,623000,58.36,42.27,165
I1_ B3872,2020,105000,25,379.84,153.0,38.0,25.0,37.0,459,1034,82,0.13699999999999998,495000,107.97,62.79,55
I1_ B3873,2260,105000,25,379.84,107.1,38.0,25.0,30.0,415,1138,82,0.174,629000,113.55,68.7,65
I1_ B3874,4960,105000,25,593.87,324.8,38.0,25.0,34.0,425,1068,87,0.17200000000000001,623000,44.19,32.37,155
I1_ B3875,4300,105000,25,593.87,37.4,38.0,25.0,30.0,424,4840,76,0.14300000000000002,518000,57.64,61.42,135
I1_ B3876,4120,105000,25,593.87,300.0,38.0,25.0,27.0,427,1100,72,0.128,462000,84.85,70.29,50
I1_ B3877,5040,105000,25,395.91,153.0,38.0,50.0,31.0,426,1034,84,0.148,534000,27.82,46.76,130
I1_ B3878,5460,105000,25,395.91,35.7,38.0,50.0,35.0,417,4840,74,0.182,657000,31.12,56.75,75
I1_ B3879,5420,105000,25,395.91,150.0,38.0,50.0,39.0,443,1100,73,0.131,473000,40.15,69.96,75
I1_ B3880,2540,105000,25,379.84,107.1,38.0,50.0,30.0,418,1138,84,0.18000000000000002,651000,85.08,48.23,165
I1_ B3881,2120,105000,25,379.84,243.6,38.0,50.0,34.0,446,1068,82,0.145,523000,115.08,53.87,65
I1_ B3882,1620,105000,25,379.84,142.8,38.0,50.0,35.0,436,1068,87,0.128,462000,195.58,69.42,80
I1_ B3883,3640,105000,25,593.87,306.0,38.0,50.0,35.0,448,1034,83,0.159,573000,64.27,42.68,200
I1_ B3884,4880,105000,25,593.87,22.0,38.0,50.0,34.0,457,4318,79,0.163,590000,48.36,60.9,180
I1_ B3885,3700,105000,25,593.87,244.8,38.0,50.0,32.0,423,1068,86,0.163,590000,81.89,70.44,60
I1_ B3886,3780,105000,25,395.91,163.2,38.0,62.5,32.0,434,1068,86,0.149,540000,38.75,32.88,200
I1_ B3887,5280,105000,25,395.91,156.6,38.0,62.5,35.0,459,966,83,0.18000000000000002,651000,39.13,57.79,75
I1_ B3888,4620,105000,25,395.91,48.0,38.0,62.5,30.0,419,4100,78,0.136,490000,47.01,69.99,70
I1_ B3889,2640,105000,25,379.84,153.0,38.0,62.5,39.0,452,1068,86,0.14200000000000002,512000,60.75,43.75,195
I1_ B3890,2140,105000,25,379.84,37.4,38.0,62.5,40.0,439,4840,82,0.157,568000,159.32,51.07,60
I1_ B3891,2460,105000,25,379.84,223.3,38.0,62.5,37.0,415,1034,87,0.149,540000,129.95,69.01,65
I1_ B3892,3520,105000,25,593.87,117.3,38.0,62.5,35.0,459,1138,84,0.174,629000,52.54,45.4,275
I1_ B3893,4140,105000,25,593.87,42.5,38.0,62.5,31.0,416,4840,78,0.156,562000,59.75,58.31,165
I1_ B3894,4920,105000,25,593.87,79.2,38.0,62.5,27.0,459,4123,76,0.174,629000,58.76,71.16,70
I1_ B3895,4980,105000,25,395.91,52.8,38.0,75.0,33.0,416,4100,74,0.148,534000,30.17,41.21,195
I1_ B3896,4300,105000,25,395.91,52.8,38.0,75.0,32.0,442,4100,75,0.16899999999999998,612000,47.04,52.13,70
I1_ B3897,4140,105000,25,395.91,121.8,38.0,75.0,29.0,449,966,85,0.148,534000,51.3,71.1,75
I1_ B3898,1920,105000,25,379.84,127.6,38.0,75.0,31.0,423,966,88,0.18000000000000002,651000,127.5,48.08,225
I1_ B3899,1820,105000,25,379.84,107.1,38.0,75.0,29.0,422,1138,86,0.16799999999999998,607000,159.02,58.05,65
I1_ B3900,2280,105000,25,379.84,153.0,38.0,75.0,37.0,429,1034,85,0.177,640000,120.76,69.78,95
I1_ B3901,4740,105000,25,593.87,127.5,38.0,75.0,36.0,453,1138,87,0.156,562000,43.25,48.84,265
I1_ B3902,5260,105000,25,593.87,300.0,38.0,75.0,27.0,434,1100,83,0.145,523000,55.51,62.02,85
I1_ B3903,3580,105000,25,593.87,45.9,38.0,75.0,30.0,426,4840,74,0.176,634000,80.17,70.83,70
I1_ B3904,5060,105000,38,395.91,223.3,38.0,0.0,40.0,458,1068,85,0.146,529000,33.65,46.42,160
I1_ B3905,4320,105000,38,395.91,223.3,38.0,0.0,40.0,437,1034,83,0.182,657000,38.49,54.69,90
I1_ B3906,4100,105000,38,395.91,45.9,38.0,0.0,29.0,443,4840,80,0.152,551000,58.1,69.32,60
I1_ B3907,2640,105000,38,379.84,28.6,38.0,0.0,37.0,448,4318,78,0.14300000000000002,518000,62.65,40.76,200
I1_ B3908,2720,105000,38,379.84,160.0,38.0,0.0,29.0,436,1100,81,0.165,595000,72.43,63.66,50
I1_ B3909,2580,105000,38,379.84,243.6,38.0,0.0,38.0,442,1034,87,0.162,584000,146.5,68.91,55
I1_ B3910,3780,105000,38,593.87,31.9,38.0,0.0,29.0,445,4318,85,0.136,490000,46.75,47.94,280
I1_ B3911,4600,105000,38,593.87,174.0,38.0,0.0,28.0,414,966,82,0.15100000000000002,545000,57.68,63.31,45
I1_ B3912,5460,105000,38,593.87,133.4,38.0,0.0,40.0,438,966,85,0.145,523000,55.84,68.9,50
I1_ B3913,3540,105000,38,395.91,39.1,38.0,38.0,28.0,445,4840,75,0.125,451000,40.64,47.87,235
I1_ B3914,4780,105000,38,395.91,117.3,38.0,38.0,32.0,439,1138,86,0.152,551000,38.53,60.01,70
I1_ B3915,5080,105000,38,395.91,107.1,38.0,38.0,28.0,451,1138,85,0.148,534000,38.63,70.47,85
I1_ B3916,1540,105000,38,379.84,112.2,38.0,38.0,28.0,433,1138,85,0.146,529000,140.88,45.78,195
I1_ B3917,1720,105000,38,379.84,182.7,38.0,38.0,37.0,442,1068,83,0.15100000000000002,545000,157.55,61.07,55
I1_ B3918,2380,105000,38,379.84,132.6,38.0,38.0,38.0,453,1068,88,0.179,645000,157.4,69.26,85
I1_ B3919,5480,105000,38,593.87,34.0,38.0,38.0,32.0,448,4840,83,0.18000000000000002,651000,36.47,48.48,230
I1_ B3920,3580,105000,38,593.87,240.0,38.0,38.0,35.0,434,1100,75,0.149,540000,78.72,64.2,70
I1_ B3921,3620,105000,38,593.87,255.0,38.0,38.0,39.0,436,1034,88,0.176,634000,96.45,70.23,65
I1_ B3922,4340,105000,38,395.91,107.1,38.0,76.0,39.0,445,1138,83,0.157,568000,30.82,45.44,250
I1_ B3923,5060,105000,38,395.91,224.4,38.0,76.0,27.0,455,1034,87,0.12300000000000001,445000,39.65,57.04,85
I1_ B3924,4160,105000,38,395.91,30.6,38.0,76.0,37.0,431,4840,82,0.129,467000,47.92,69.35,110
I1_ B3925,1520,105000,38,379.84,34.0,38.0,76.0,36.0,441,4840,85,0.131,473000,100.99,45.66,275
I1_ B3926,1580,105000,38,379.84,153.0,38.0,76.0,33.0,424,1068,86,0.129,467000,126.8,58.61,75
I1_ B3927,2420,105000,38,379.84,153.0,38.0,76.0,30.0,454,1068,85,0.166,601000,135.63,69.94,60
I1_ B3928,5140,105000,38,593.87,446.6,38.0,76.0,31.0,460,1034,83,0.15100000000000002,545000,43.61,40.0,240
I1_ B3929,5200,105000,38,593.87,295.8,38.0,76.0,35.0,460,1034,88,0.156,562000,50.65,54.22,210
I1_ B3930,5480,105000,38,593.87,324.8,38.0,76.0,40.0,442,1034,82,0.163,590000,57.95,52.73,15
I1_ B3931,4320,105000,38,395.91,160.0,38.0,95.0,29.0,440,1100,72,0.14300000000000002,518000,32.72,44.79,285
I1_ B3932,4900,105000,38,395.91,34.0,38.0,95.0,31.0,437,4840,84,0.15100000000000002,545000,38.47,63.37,90
I1_ B3933,5500,105000,38,395.91,153.0,38.0,95.0,31.0,418,1068,82,0.183,662000,37.15,69.76,80
I1_ B3934,2480,105000,38,379.84,112.2,38.0,95.0,32.0,440,1138,83,0.126,456000,62.77,47.43,295
I1_ B3935,1640,105000,38,379.84,117.3,38.0,95.0,40.0,424,1138,84,0.14200000000000002,512000,147.74,60.48,70
I1_ B3936,2740,105000,38,379.84,112.2,38.0,95.0,39.0,451,1138,87,0.183,662000,99.6,60.53,85
I1_ B3937,4300,105000,38,593.87,28.6,38.0,95.0,35.0,435,4318,78,0.183,662000,37.48,44.43,300
I1_ B3938,3680,105000,38,593.87,224.4,38.0,95.0,36.0,456,1034,85,0.16,579000,77.83,59.68,225
I1_ B3939,4380,105000,38,593.87,220.0,38.0,95.0,38.0,417,1100,83,0.14200000000000002,512000,68.43,61.58,100
I1_ B3940,5480,105000,38,395.91,163.2,38.0,114.0,32.0,425,1034,87,0.136,490000,25.37,35.06,295
I1_ B3941,5100,105000,38,395.91,204.0,38.0,114.0,30.0,434,1034,82,0.129,467000,36.08,55.99,100
I1_ B3942,5320,105000,38,395.91,153.0,38.0,114.0,30.0,420,1034,88,0.159,573000,35.53,70.35,110
I1_ B3943,1820,105000,38,379.84,107.1,38.0,114.0,31.0,450,1138,84,0.13899999999999998,501000,91.73,48.47,300
I1_ B3944,2520,105000,38,379.84,153.0,38.0,114.0,37.0,451,1034,88,0.146,529000,96.58,63.18,75
I1_ B3945,2140,105000,38,379.84,112.2,38.0,114.0,30.0,456,1138,83,0.174,629000,129.99,70.62,55
I1_ B3946,3980,105000,38,593.87,139.2,38.0,114.0,28.0,453,966,85,0.185,668000,46.0,44.17,300
I1_ B3947,4640,105000,38,593.87,45.9,38.0,114.0,32.0,423,4840,73,0.15100000000000002,545000,52.95,62.25,85
I1_ B3948,4220,105000,38,593.87,244.8,38.0,114.0,27.0,435,1034,83,0.13899999999999998,501000,68.45,70.84,105
I1_ B3949,4760,122500,25,395.91,49.5,38.0,0.0,34.0,424,4123,80,0.13999999999999999,506000,27.55,47.0,120
I1_ B3950,4240,122500,25,395.91,127.5,38.0,0.0,31.0,443,1138,87,0.185,668000,39.61,52.74,95
I1_ B3951,4720,122500,25,395.91,107.1,38.0,0.0,40.0,431,1138,86,0.18000000000000002,651000,46.26,65.32,50
I1_ B3952,1920,122500,25,379.84,44.2,38.0,0.0,28.0,425,4840,85,0.176,634000,87.66,44.6,115
I1_ B3953,2460,122500,25,379.84,133.4,38.0,0.0,35.0,458,966,82,0.148,534000,88.46,56.76,90
I1_ B3954,1660,122500,25,379.84,210.0,38.0,0.0,33.0,453,1100,81,0.129,467000,194.53,69.08,55
I1_ B3955,3900,122500,25,593.87,324.8,38.0,0.0,38.0,443,1068,84,0.134,484000,55.58,43.88,180
I1_ B3956,5340,122500,25,593.87,153.0,38.0,0.0,36.0,439,1138,84,0.171,618000,53.29,61.92,50
I1_ B3957,3600,122500,25,593.87,33.0,38.0,0.0,39.0,460,4318,80,0.162,584000,88.59,68.34,45
I1_ B3958,4020,122500,25,395.91,29.7,38.0,25.0,33.0,416,4318,84,0.152,551000,32.98,43.76,140
I1_ B3959,4200,122500,25,395.91,145.0,38.0,25.0,36.0,445,966,85,0.154,556000,46.93,61.34,65
I1_ B3960,4860,122500,25,395.91,304.5,38.0,25.0,27.0,422,1034,85,0.179,645000,46.16,69.03,75
I1_ B3961,2260,122500,25,379.84,133.4,38.0,25.0,31.0,438,966,85,0.16899999999999998,612000,90.57,44.28,130
I1_ B3962,1860,122500,25,379.84,122.4,38.0,25.0,29.0,439,1138,88,0.17200000000000001,623000,124.44,55.27,120
I1_ B3963,2540,122500,25,379.84,132.6,38.0,25.0,31.0,450,1138,84,0.18000000000000002,651000,171.18,68.15,55
I1_ B3964,4760,122500,25,593.87,224.4,38.0,25.0,27.0,432,1068,87,0.13899999999999998,501000,42.86,42.83,230
I1_ B3965,5140,122500,25,593.87,426.3,38.0,25.0,27.0,434,1034,88,0.163,590000,45.36,53.92,145
I1_ B3966,3920,122500,25,593.87,145.0,38.0,25.0,34.0,415,966,87,0.17200000000000001,623000,67.35,70.73,60
I1_ B3967,4740,122500,25,395.91,107.1,38.0,50.0,39.0,424,1138,87,0.14300000000000002,518000,29.55,46.13,185
I1_ B3968,4760,122500,25,395.91,49.3,38.0,50.0,28.0,458,4840,77,0.162,584000,42.92,58.03,70
I1_ B3969,3940,122500,25,395.91,72.6,38.0,50.0,30.0,455,4123,72,0.136,490000,61.21,70.93,65
I1_ B3970,2640,122500,25,379.84,48.0,38.0,50.0,33.0,454,4100,72,0.125,451000,91.33,42.24,205
I1_ B3971,1600,122500,25,379.84,142.8,38.0,50.0,29.0,445,1138,86,0.14300000000000002,518000,144.06,57.23,60
I1_ B3972,1820,122500,25,379.84,223.3,38.0,50.0,31.0,433,1034,84,0.17200000000000001,623000,153.37,69.21,80
I1_ B3973,5020,122500,25,593.87,316.2,38.0,50.0,28.0,430,1034,85,0.125,451000,42.11,45.43,185
I1_ B3974,4360,122500,25,593.87,74.4,38.0,50.0,27.0,441,4100,83,0.162,584000,60.61,56.61,160
I1_ B3975,3800,122500,25,593.87,255.0,38.0,50.0,35.0,441,1068,83,0.125,451000,94.76,69.92,65
I1_ B3976,4340,122500,25,395.91,56.1,38.0,62.5,38.0,440,4123,85,0.126,456000,36.57,46.49,180
I1_ B3977,4600,122500,25,395.91,102.0,38.0,62.5,38.0,421,1138,87,0.17200000000000001,623000,38.37,56.24,80
I1_ B3978,4220,122500,25,395.91,45.6,38.0,62.5,35.0,439,4100,77,0.152,551000,51.82,70.16,75
I1_ B3979,2540,122500,25,379.84,107.1,38.0,62.5,39.0,425,1138,83,0.134,484000,79.11,41.54,210
I1_ B3980,1940,122500,25,379.84,107.1,38.0,62.5,37.0,460,1138,85,0.132,479000,174.53,62.91,100
I1_ B3981,2500,122500,25,379.84,48.0,38.0,62.5,27.0,429,4100,83,0.149,540000,104.19,70.73,70
I1_ B3982,3900,122500,25,593.87,142.8,38.0,62.5,37.0,450,1138,85,0.159,573000,48.85,43.25,210
I1_ B3983,5480,122500,25,593.87,28.6,38.0,62.5,32.0,446,4318,77,0.152,551000,37.44,53.85,20
I1_ B3984,3800,122500,25,593.87,27.5,38.0,62.5,40.0,433,4318,81,0.177,640000,68.6,68.76,75
I1_ B3985,4880,122500,25,395.91,153.0,38.0,75.0,36.0,421,1068,82,0.15100000000000002,545000,25.89,43.04,220
I1_ B3986,4640,122500,25,395.91,117.3,38.0,75.0,27.0,445,1138,82,0.183,662000,38.65,58.85,80
I1_ B3987,3700,122500,25,395.91,153.0,38.0,75.0,40.0,422,1034,88,0.157,568000,56.16,71.17,85
I1_ B3988,1660,122500,25,379.84,263.9,38.0,75.0,31.0,437,1068,85,0.16,579000,108.2,45.95,220
I1_ B3989,2600,122500,25,379.84,163.2,38.0,75.0,32.0,415,1034,86,0.149,540000,86.75,55.24,160
I1_ B3990,2100,122500,25,379.84,214.2,38.0,75.0,29.0,437,1034,86,0.145,523000,143.3,70.27,60
I1_ B3991,5080,122500,25,593.87,60.0,38.0,75.0,39.0,442,4100,72,0.13899999999999998,501000,44.15,48.13,255
I1_ B3992,3740,122500,25,593.87,153.0,38.0,75.0,39.0,457,1138,88,0.177,640000,77.35,56.95,165
I1_ B3993,5000,122500,25,593.87,139.2,38.0,75.0,28.0,429,966,83,0.177,640000,52.03,71.81,85
I1_ B3994,4520,122500,38,395.91,224.4,38.0,0.0,27.0,460,1034,82,0.16,579000,36.94,46.02,160
I1_ B3995,5460,122500,38,395.91,243.6,38.0,0.0,28.0,448,1034,87,0.13999999999999999,506000,32.54,61.54,70
I1_ B3996,5200,122500,38,395.91,52.8,38.0,0.0,35.0,442,4100,76,0.13699999999999998,495000,46.25,68.85,45
I1_ B3997,1700,122500,38,379.84,24.2,38.0,0.0,40.0,417,4318,80,0.14200000000000002,512000,79.98,40.43,300
I1_ B3998,2060,122500,38,379.84,107.1,38.0,0.0,33.0,442,1138,82,0.177,640000,130.5,56.66,155
I1_ B3999,1920,122500,38,379.84,153.0,38.0,0.0,31.0,458,1068,83,0.171,618000,148.52,70.13,40
I1_ B4000,5420,122500,38,593.87,150.8,38.0,0.0,30.0,447,966,84,0.174,629000,32.46,46.26,220
I1_ B4001,4280,122500,38,593.87,270.0,38.0,0.0,40.0,443,1100,74,0.176,634000,66.0,58.14,60
I1_ B4002,4600,122500,38,593.87,263.9,38.0,0.0,36.0,429,1068,87,0.145,523000,61.3,69.92,75
I1_ B4003,4640,122500,38,395.91,35.7,38.0,38.0,36.0,445,4840,79,0.128,462000,28.25,44.19,185
I1_ B4004,4460,122500,38,395.91,163.2,38.0,38.0,39.0,442,1034,86,0.16799999999999998,607000,41.2,61.71,85
I1_ B4005,3580,122500,38,395.91,223.3,38.0,38.0,40.0,430,1034,86,0.16799999999999998,607000,57.23,67.6,95
I1_ B4006,2600,122500,38,379.84,49.5,38.0,38.0,29.0,415,4123,84,0.146,529000,81.2,44.29,235
I1_ B4007,2140,122500,38,379.84,139.2,38.0,38.0,30.0,434,966,85,0.149,540000,96.8,57.76,75
I1_ B4008,2340,122500,38,379.84,35.7,38.0,38.0,31.0,459,4840,77,0.134,484000,115.57,69.65,65
I1_ B4009,5500,122500,38,593.87,304.5,38.0,38.0,39.0,417,1068,86,0.131,473000,37.35,43.77,275
I1_ B4010,4820,122500,38,593.87,304.5,38.0,38.0,34.0,459,1068,85,0.13699999999999998,495000,55.16,63.26,95
I1_ B4011,3840,122500,38,593.87,365.4,38.0,38.0,28.0,442,1034,88,0.156,562000,84.11,71.41,15
I1_ B4012,3900,122500,38,395.91,153.0,38.0,76.0,39.0,420,1068,82,0.13699999999999998,495000,35.09,44.21,260
I1_ B4013,3580,122500,38,395.91,173.4,38.0,76.0,37.0,444,1034,88,0.16799999999999998,607000,48.49,57.63,90
I1_ B4014,5180,122500,38,395.91,48.0,38.0,76.0,31.0,415,4100,84,0.176,634000,43.65,69.24,85
I1_ B4015,2460,122500,38,379.84,35.7,38.0,76.0,35.0,415,4840,72,0.183,662000,89.89,46.51,205
I1_ B4016,1860,122500,38,379.84,160.0,38.0,76.0,38.0,434,1100,76,0.156,562000,118.03,53.59,265
I1_ B4017,2080,122500,38,379.84,116.0,38.0,76.0,30.0,442,966,86,0.18000000000000002,651000,118.8,70.8,70
I1_ B4018,4620,122500,38,593.87,304.5,38.0,76.0,38.0,443,1034,82,0.154,556000,41.88,47.41,255
I1_ B4019,4600,122500,38,593.87,426.3,38.0,76.0,32.0,435,1034,84,0.18000000000000002,651000,61.05,58.0,100
I1_ B4020,5340,122500,38,593.87,127.6,38.0,76.0,28.0,421,966,86,0.125,451000,51.73,72.12,95
I1_ B4021,4580,122500,38,395.91,34.0,38.0,95.0,39.0,456,4840,72,0.176,634000,30.03,44.72,250
I1_ B4022,5260,122500,38,395.91,102.0,38.0,95.0,36.0,457,1138,85,0.13699999999999998,495000,31.47,55.1,285
I1_ B4023,3880,122500,38,395.91,112.2,38.0,95.0,30.0,460,1138,83,0.128,462000,52.43,70.13,25
I1_ B4024,2340,122500,38,379.84,203.0,38.0,95.0,38.0,438,1034,88,0.179,645000,96.09,43.84,300
I1_ B4025,2700,122500,38,379.84,243.6,38.0,95.0,31.0,433,1034,85,0.18000000000000002,651000,93.78,55.37,230
I1_ B4026,1560,122500,38,379.84,243.6,38.0,95.0,33.0,458,1034,85,0.14300000000000002,518000,213.14,69.56,45
I1_ B4027,4120,122500,38,593.87,193.8,38.0,95.0,40.0,450,1068,85,0.15100000000000002,545000,55.79,47.17,300
I1_ B4028,4260,122500,38,593.87,150.8,38.0,95.0,35.0,426,966,85,0.15100000000000002,545000,56.36,54.76,300
I1_ B4029,3680,122500,38,593.87,275.4,38.0,95.0,34.0,421,1034,87,0.156,562000,89.24,70.02,70
I1_ B4030,4800,122500,38,395.91,243.6,38.0,114.0,34.0,451,1068,84,0.128,462000,28.27,43.88,300
I1_ B4031,3540,122500,38,395.91,223.3,38.0,114.0,33.0,443,1034,88,0.145,523000,46.48,59.55,90
I1_ B4032,4140,122500,38,395.91,50.4,38.0,114.0,39.0,459,4100,75,0.136,490000,59.1,69.28,110
I1_ B4033,1880,122500,38,379.84,133.4,38.0,114.0,37.0,438,966,88,0.154,556000,85.69,41.73,300
I1_ B4034,2240,122500,38,379.84,112.2,38.0,114.0,27.0,439,1138,88,0.14200000000000002,512000,85.74,57.67,255
I1_ B4035,1520,122500,38,379.84,132.6,38.0,114.0,37.0,459,1138,83,0.185,668000,214.8,69.91,65
I1_ B4036,5340,122500,38,593.87,60.0,38.0,114.0,27.0,429,4100,85,0.152,551000,33.25,47.97,300
I1_ B4037,5340,122500,38,593.87,69.6,38.0,114.0,32.0,459,4100,80,0.146,529000,43.98,54.72,300
I1_ B4038,4660,122500,38,593.87,107.1,38.0,114.0,31.0,426,1138,88,0.128,462000,51.69,71.6,100
I1_ B4039,3520,100000,25,395.91,112.2,38.0,0.0,28.0,424,1138,83,0.13999999999999999,506000,48.99,47.68,130
I1_ B4040,3640,100000,25,395.91,220.0,38.0,0.0,27.0,443,1100,74,0.125,451000,59.84,55.49,85
I1_ B4041,5500,100000,25,395.91,102.0,38.0,0.0,38.0,416,1138,87,0.156,562000,40.61,70.66,40
I1_ B4042,4100,100000,25,569.76,27.5,38.0,0.0,29.0,458,4318,77,0.157,568000,41.56,44.67,155
I1_ B4043,5680,100000,25,569.76,145.0,38.0,0.0,36.0,430,966,88,0.17200000000000001,623000,32.86,53.43,125
I1_ B4044,4120,100000,25,569.76,127.5,38.0,0.0,38.0,432,1138,84,0.185,668000,63.21,66.68,40
I1_ B4045,4480,100000,25,593.87,42.5,38.0,0.0,29.0,453,4840,74,0.134,484000,49.08,42.92,245
I1_ B4046,4000,100000,25,593.87,234.6,38.0,0.0,40.0,423,1034,87,0.163,590000,74.01,57.51,95
I1_ B4047,3700,100000,25,593.87,365.4,38.0,0.0,30.0,418,1068,82,0.166,601000,106.12,70.86,45
I1_ B4048,3900,100000,25,395.91,42.5,38.0,25.0,37.0,443,4840,73,0.171,618000,45.09,45.68,150
I1_ B4049,4040,100000,25,395.91,223.3,38.0,25.0,29.0,421,1068,83,0.129,467000,49.12,54.76,115
I1_ B4050,3860,100000,25,395.91,52.8,38.0,25.0,32.0,449,4100,77,0.128,462000,66.84,70.57,45
I1_ B4051,5200,100000,25,569.76,304.5,38.0,25.0,36.0,417,1034,87,0.14300000000000002,518000,28.38,42.15,165
I1_ B4052,4940,100000,25,569.76,324.8,38.0,25.0,27.0,428,1068,88,0.14300000000000002,518000,44.39,61.9,65
I1_ B4053,4580,100000,25,569.76,255.0,38.0,25.0,37.0,432,1034,85,0.145,523000,58.78,70.35,50
I1_ B4054,3980,100000,25,593.87,365.4,38.0,25.0,33.0,443,1068,86,0.13999999999999999,506000,66.08,36.99,145
I1_ B4055,5300,100000,25,593.87,82.5,38.0,25.0,38.0,439,4123,78,0.156,562000,61.35,59.44,55
I1_ B4056,4840,100000,25,593.87,82.5,38.0,25.0,27.0,449,4123,79,0.16899999999999998,612000,82.23,70.94,50
I1_ B4057,3940,100000,25,395.91,163.2,38.0,50.0,36.0,436,1034,84,0.148,534000,41.4,46.12,175
I1_ B4058,4580,100000,25,395.91,24.2,38.0,50.0,37.0,434,4318,76,0.15100000000000002,545000,38.64,55.33,145
I1_ B4059,4900,100000,25,395.91,43.2,38.0,50.0,40.0,439,4100,81,0.125,451000,51.76,70.2,70
I1_ B4060,4540,100000,25,569.76,145.0,38.0,50.0,32.0,423,966,86,0.126,456000,33.92,46.76,185
I1_ B4061,4940,100000,25,569.76,127.5,38.0,50.0,27.0,415,1138,82,0.15100000000000002,545000,49.34,62.25,120
I1_ B4062,4720,100000,25,569.76,42.5,38.0,50.0,34.0,455,4840,72,0.162,584000,64.36,71.23,65
I1_ B4063,4220,100000,25,593.87,255.0,38.0,50.0,37.0,432,1034,87,0.163,590000,60.1,48.64,165
I1_ B4064,5440,100000,25,593.87,507.5,38.0,50.0,30.0,455,1034,85,0.182,657000,66.55,60.55,65
I1_ B4065,5280,100000,25,593.87,52.8,38.0,50.0,39.0,424,4100,81,0.15100000000000002,545000,64.19,70.65,65
I1_ B4066,4420,100000,25,395.91,122.4,38.0,62.5,37.0,458,1138,87,0.13999999999999999,506000,35.59,41.72,200
I1_ B4067,5160,100000,25,395.91,59.4,38.0,62.5,32.0,452,4123,77,0.152,551000,40.31,47.72,140
I1_ B4068,4300,100000,25,395.91,22.0,38.0,62.5,30.0,445,4318,77,0.174,629000,49.06,71.48,70
I1_ B4069,4600,100000,25,569.76,69.3,38.0,62.5,34.0,414,4123,83,0.146,529000,38.91,45.6,210
I1_ B4070,4680,100000,25,569.76,406.0,38.0,62.5,28.0,458,1034,86,0.15100000000000002,545000,46.88,54.77,180
I1_ B4071,5660,100000,25,569.76,345.1,38.0,62.5,29.0,414,1034,86,0.132,479000,52.34,70.98,85
I1_ B4072,3640,100000,25,593.87,107.1,38.0,62.5,31.0,418,1138,88,0.126,456000,53.43,46.13,250
I1_ B4073,4500,100000,25,593.87,365.4,38.0,62.5,36.0,459,1068,83,0.159,573000,79.75,48.77,65
I1_ B4074,5480,100000,25,593.87,82.5,38.0,62.5,37.0,422,4123,84,0.183,662000,72.9,70.99,70
I1_ B4075,5440,100000,25,395.91,42.5,38.0,75.0,31.0,431,4840,83,0.15100000000000002,545000,32.22,47.17,185
I1_ B4076,5200,100000,25,395.91,127.5,38.0,75.0,39.0,437,1138,86,0.16799999999999998,607000,44.97,59.8,80
I1_ B4077,4520,100000,25,395.91,183.6,38.0,75.0,27.0,418,1034,85,0.159,573000,52.47,61.26,75
I1_ B4078,5540,100000,25,569.76,304.5,38.0,75.0,38.0,416,1034,85,0.128,462000,35.37,47.88,215
I1_ B4079,4540,100000,25,569.76,122.4,38.0,75.0,38.0,428,1138,83,0.157,568000,54.14,58.89,170
I1_ B4080,5960,100000,25,569.76,27.5,38.0,75.0,38.0,418,4318,77,0.125,451000,38.55,68.93,85
I1_ B4081,3520,100000,25,593.87,35.7,38.0,75.0,37.0,451,4840,72,0.145,523000,65.31,48.88,225
I1_ B4082,5240,100000,25,593.87,220.0,38.0,75.0,35.0,435,1100,76,0.171,618000,47.57,53.57,205
I1_ B4083,5220,100000,25,593.87,250.0,38.0,75.0,34.0,432,1100,76,0.183,662000,76.34,70.33,65
I1_ B4084,5220,100000,38,395.91,145.0,38.0,0.0,33.0,415,966,88,0.16,579000,26.91,42.69,200
I1_ B4085,4380,100000,38,395.91,243.6,38.0,0.0,31.0,438,1034,87,0.16899999999999998,612000,46.17,62.44,55
I1_ B4086,5480,100000,38,395.91,122.4,38.0,0.0,39.0,453,1138,88,0.148,534000,46.05,69.93,40
I1_ B4087,6060,100000,38,569.76,82.5,38.0,0.0,34.0,419,4123,80,0.129,467000,28.96,44.98,195
I1_ B4088,4180,100000,38,569.76,255.0,38.0,0.0,29.0,425,1068,86,0.128,462000,60.72,59.97,50
I1_ B4089,4380,100000,38,569.76,82.5,38.0,0.0,32.0,441,4123,80,0.17200000000000001,623000,62.4,71.55,45
I1_ B4090,4500,100000,38,593.87,35.7,38.0,0.0,40.0,422,4840,73,0.126,456000,47.19,48.32,180
I1_ B4091,4480,100000,38,593.87,23.1,38.0,0.0,39.0,414,4318,82,0.16799999999999998,607000,52.88,53.81,165
I1_ B4092,4340,100000,38,593.87,214.2,38.0,0.0,34.0,460,1068,87,0.16799999999999998,607000,90.14,70.59,40
I1_ B4093,3720,100000,38,395.91,127.5,38.0,38.0,33.0,442,1138,86,0.134,484000,44.84,48.22,185
I1_ B4094,3660,100000,38,395.91,145.0,38.0,38.0,27.0,416,966,83,0.171,618000,61.08,61.21,60
I1_ B4095,3620,100000,38,395.91,263.9,38.0,38.0,27.0,425,1034,85,0.185,668000,63.09,51.84,50
I1_ B4096,5700,100000,38,569.76,255.0,38.0,38.0,29.0,452,1068,88,0.165,595000,35.34,45.67,170
I1_ B4097,5900,100000,38,569.76,255.0,38.0,38.0,39.0,455,1034,86,0.18000000000000002,651000,47.73,63.54,65
I1_ B4098,4800,100000,38,569.76,121.8,38.0,38.0,30.0,442,966,87,0.177,640000,48.68,71.93,60
I1_ B4099,4480,100000,38,593.87,200.0,38.0,38.0,38.0,433,1100,78,0.148,534000,47.69,46.6,260
I1_ B4100,4440,100000,38,593.87,112.2,38.0,38.0,35.0,444,1138,85,0.18000000000000002,651000,63.32,62.36,150
I1_ B4101,3720,100000,38,593.87,145.0,38.0,38.0,39.0,433,966,85,0.134,484000,86.65,69.26,70
I1_ B4102,4840,100000,38,395.91,59.4,38.0,76.0,37.0,452,4123,78,0.13699999999999998,495000,38.52,47.24,225
I1_ B4103,4880,100000,38,395.91,122.4,38.0,76.0,40.0,439,1138,85,0.149,540000,43.47,56.72,80
I1_ B4104,5020,100000,38,395.91,183.6,38.0,76.0,29.0,437,1068,82,0.177,640000,48.14,59.96,70
I1_ B4105,5000,100000,38,569.76,250.0,38.0,76.0,35.0,438,1100,74,0.154,556000,33.76,44.04,235
I1_ B4106,5620,100000,38,569.76,42.5,38.0,76.0,37.0,432,4840,83,0.14200000000000002,512000,35.78,53.87,210
I1_ B4107,4620,100000,38,569.76,145.0,38.0,76.0,27.0,416,966,82,0.162,584000,54.39,72.09,75
I1_ B4108,5280,100000,38,593.87,40.8,38.0,76.0,32.0,430,4840,80,0.163,590000,39.3,43.79,300
I1_ B4109,4520,100000,38,593.87,82.5,38.0,76.0,31.0,423,4123,73,0.176,634000,76.7,63.75,75
I1_ B4110,3700,100000,38,593.87,255.0,38.0,76.0,28.0,451,1068,84,0.174,629000,109.72,70.94,60
I1_ B4111,4580,100000,38,395.91,52.8,38.0,95.0,27.0,423,4100,85,0.157,568000,34.35,47.8,230
I1_ B4112,4020,100000,38,395.91,263.9,38.0,95.0,28.0,443,1068,84,0.13899999999999998,501000,52.67,44.24,65
I1_ B4113,4260,100000,38,395.91,57.6,38.0,95.0,28.0,445,4100,76,0.125,451000,66.87,70.42,75
I1_ B4114,5080,100000,38,569.76,40.8,38.0,95.0,32.0,420,4840,72,0.16799999999999998,607000,31.94,48.89,300
I1_ B4115,4720,100000,38,569.76,69.3,38.0,95.0,27.0,425,4123,77,0.13999999999999999,506000,44.63,58.97,250
I1_ B4116,6080,100000,38,569.76,82.5,38.0,95.0,33.0,455,4123,74,0.152,551000,52.29,70.7,80
I1_ B4117,5040,100000,38,593.87,107.1,38.0,95.0,27.0,422,1138,88,0.171,618000,39.34,44.38,300
I1_ B4118,3660,100000,38,593.87,250.0,38.0,95.0,38.0,436,1100,81,0.154,556000,86.44,60.23,80
I1_ B4119,5060,100000,38,593.87,365.4,38.0,95.0,27.0,435,1034,82,0.134,484000,71.74,62.38,75
I1_ B4120,5420,100000,38,395.91,182.7,38.0,114.0,35.0,448,1068,88,0.129,467000,29.85,44.29,285
I1_ B4121,4320,100000,38,395.91,145.0,38.0,114.0,38.0,428,966,85,0.174,629000,40.51,51.13,210
I1_ B4122,4260,100000,38,395.91,145.0,38.0,114.0,30.0,419,966,86,0.163,590000,54.44,71.0,70
I1_ B4123,5280,100000,38,569.76,117.3,38.0,114.0,31.0,457,1138,87,0.146,529000,29.22,44.97,300
I1_ B4124,4060,100000,38,569.76,27.5,38.0,114.0,33.0,426,4318,81,0.163,590000,42.47,56.14,280
I1_ B4125,4180,100000,38,569.76,27.5,38.0,114.0,32.0,436,4318,82,0.165,595000,65.0,70.99,85
I1_ B4126,3740,100000,38,593.87,127.5,38.0,114.0,38.0,425,1138,86,0.136,490000,59.25,49.03,300
I1_ B4127,4120,100000,38,593.87,304.5,38.0,114.0,40.0,414,1068,87,0.128,462000,69.76,58.97,95
I1_ B4128,5500,100000,38,593.87,145.0,38.0,114.0,39.0,444,966,88,0.171,618000,63.2,69.44,80
I1_ B4129,3560,120000,25,395.91,163.2,38.0,0.0,34.0,419,1068,86,0.16899999999999998,612000,43.17,43.2,110
I1_ B4130,4840,120000,25,395.91,107.1,38.0,0.0,30.0,460,1138,87,0.128,462000,46.35,59.77,85
I1_ B4131,5360,120000,25,395.91,37.4,38.0,0.0,40.0,424,4840,79,0.177,640000,45.8,69.85,45
I1_ B4132,5360,120000,25,569.76,224.4,38.0,0.0,30.0,431,1034,86,0.16899999999999998,612000,31.69,42.54,140
I1_ B4133,4300,120000,25,569.76,204.0,38.0,0.0,31.0,414,1068,86,0.16799999999999998,607000,52.33,63.91,60
I1_ B4134,4860,120000,25,569.76,102.0,38.0,0.0,30.0,453,1138,86,0.17200000000000001,623000,47.79,71.72,90
I1_ B4135,3860,120000,25,593.87,385.7,38.0,0.0,39.0,430,1034,87,0.129,467000,75.1,48.17,110
I1_ B4136,3920,120000,25,593.87,385.7,38.0,0.0,31.0,453,1068,84,0.171,618000,89.12,55.43,95
I1_ B4137,4920,120000,25,593.87,214.2,38.0,0.0,39.0,453,1068,86,0.13899999999999998,501000,73.83,70.2,45
I1_ B4138,4560,120000,25,395.91,45.9,38.0,25.0,30.0,427,4840,79,0.159,573000,35.08,44.99,125
I1_ B4139,4220,120000,25,395.91,200.0,38.0,25.0,34.0,436,1100,75,0.15100000000000002,545000,57.88,61.82,55
I1_ B4140,3720,120000,25,395.91,59.4,38.0,25.0,37.0,417,4123,84,0.129,467000,69.56,70.21,60
I1_ B4141,6000,120000,25,569.76,156.6,38.0,25.0,40.0,448,966,87,0.174,629000,27.69,43.91,165
I1_ B4142,4720,120000,25,569.76,85.8,38.0,25.0,35.0,436,4123,80,0.132,479000,56.27,54.51,105
I1_ B4143,4900,120000,25,569.76,51.0,38.0,25.0,32.0,428,4840,79,0.13699999999999998,495000,52.22,70.11,55
I1_ B4144,4680,120000,25,593.87,117.3,38.0,25.0,37.0,450,1138,87,0.17200000000000001,623000,51.06,47.06,185
I1_ B4145,5240,120000,25,593.87,139.2,38.0,25.0,40.0,448,966,82,0.176,634000,61.08,61.46,130
I1_ B4146,3540,120000,25,593.87,75.9,38.0,25.0,33.0,424,4123,81,0.18000000000000002,651000,109.96,70.63,50
I1_ B4147,4040,120000,25,395.91,107.1,38.0,50.0,28.0,415,1138,83,0.145,523000,39.64,48.1,150
I1_ B4148,3980,120000,25,395.91,180.0,38.0,50.0,36.0,455,1100,83,0.132,479000,57.7,58.14,85
I1_ B4149,5180,120000,25,395.91,263.9,38.0,50.0,27.0,426,1034,82,0.183,662000,45.0,69.96,80
I1_ B4150,5320,120000,25,569.76,200.0,38.0,50.0,37.0,450,1100,73,0.129,467000,33.42,46.48,200
I1_ B4151,5220,120000,25,569.76,102.0,38.0,50.0,39.0,420,1138,83,0.16799999999999998,607000,43.33,57.45,150
I1_ B4152,4480,120000,25,569.76,44.2,38.0,50.0,34.0,460,4840,75,0.129,467000,57.89,70.84,65
I1_ B4153,3900,120000,25,593.87,62.4,38.0,50.0,37.0,454,4100,83,0.154,556000,63.63,45.2,225
I1_ B4154,5040,120000,25,593.87,306.0,38.0,50.0,35.0,457,1034,86,0.157,568000,71.24,60.98,15
I1_ B4155,4200,120000,25,593.87,47.6,38.0,50.0,35.0,419,4840,76,0.182,657000,77.94,70.6,15
I1_ B4156,4740,120000,25,395.91,49.3,38.0,62.5,28.0,439,4840,79,0.183,662000,40.61,46.52,155
I1_ B4157,3680,120000,25,395.91,112.2,38.0,62.5,30.0,424,1138,84,0.166,601000,46.3,47.66,170
I1_ B4158,3840,120000,25,395.91,204.0,38.0,62.5,31.0,448,1034,83,0.136,490000,68.85,69.4,80
I1_ B4159,5820,120000,25,569.76,137.7,38.0,62.5,35.0,440,1138,88,0.149,540000,29.67,44.54,240
I1_ B4160,4920,120000,25,569.76,324.8,38.0,62.5,40.0,438,1034,87,0.166,601000,54.69,47.05,75
I1_ B4161,5780,120000,25,569.76,26.4,38.0,62.5,28.0,453,4318,85,0.159,573000,42.03,72.61,80
I1_ B4162,5460,120000,25,593.87,224.4,38.0,62.5,34.0,442,1068,84,0.154,556000,42.46,44.94,255
I1_ B4163,5060,120000,25,593.87,52.8,38.0,62.5,31.0,431,4100,82,0.182,657000,56.09,54.85,185
I1_ B4164,3700,120000,25,593.87,285.6,38.0,62.5,31.0,425,1068,87,0.148,534000,102.64,70.51,55
I1_ B4165,4260,120000,25,395.91,52.8,38.0,75.0,30.0,453,4100,82,0.132,479000,41.65,37.76,220
I1_ B4166,5320,120000,25,395.91,210.0,38.0,75.0,30.0,426,1100,77,0.159,573000,38.85,54.82,90
I1_ B4167,4620,120000,25,395.91,150.0,38.0,75.0,34.0,423,1100,73,0.132,479000,49.29,70.53,65
I1_ B4168,4900,120000,25,569.76,150.8,38.0,75.0,28.0,430,966,82,0.159,573000,33.36,45.68,250
I1_ B4169,4400,120000,25,569.76,72.0,38.0,75.0,34.0,458,4100,77,0.136,490000,57.22,59.12,75
I1_ B4170,5120,120000,25,569.76,234.6,38.0,75.0,37.0,422,1034,86,0.15100000000000002,545000,55.73,70.3,80
I1_ B4171,3560,120000,25,593.87,210.0,38.0,75.0,27.0,428,1100,78,0.145,523000,66.89,46.68,270
I1_ B4172,4920,120000,25,593.87,145.0,38.0,75.0,33.0,424,966,82,0.125,451000,58.71,63.3,185
I1_ B4173,3880,120000,25,593.87,28.6,38.0,75.0,31.0,457,4318,78,0.182,657000,89.86,71.44,75
I1_ B4174,3700,120000,38,395.91,28.6,38.0,0.0,38.0,416,4318,82,0.16899999999999998,612000,40.26,42.81,160
I1_ B4175,4220,120000,38,395.91,122.4,38.0,0.0,32.0,440,1138,84,0.156,562000,49.59,53.76,150
I1_ B4176,3780,120000,38,395.91,35.7,38.0,0.0,37.0,432,4840,75,0.185,668000,71.42,69.79,40
I1_ B4177,5800,120000,38,569.76,255.0,38.0,0.0,34.0,434,1034,84,0.179,645000,33.33,48.05,165
I1_ B4178,4560,120000,38,569.76,85.8,38.0,0.0,40.0,451,4123,73,0.16,579000,56.41,53.07,140
I1_ B4179,5020,120000,38,569.76,147.9,38.0,0.0,34.0,435,1138,82,0.12300000000000001,445000,51.63,67.71,40
I1_ B4180,5140,120000,38,593.87,107.1,38.0,0.0,32.0,455,1138,85,0.154,556000,45.2,47.18,270
I1_ B4181,4660,120000,38,593.87,365.4,38.0,0.0,27.0,415,1068,86,0.154,556000,70.7,60.65,70
I1_ B4182,4620,120000,38,593.87,304.5,38.0,0.0,33.0,422,1068,83,0.157,568000,70.0,69.47,80
I1_ B4183,5160,120000,38,395.91,150.8,38.0,38.0,29.0,433,966,84,0.14200000000000002,512000,27.21,42.88,195
I1_ B4184,4700,120000,38,395.91,37.4,38.0,38.0,35.0,418,4840,82,0.136,490000,43.11,48.01,150
I1_ B4185,3880,120000,38,395.91,27.5,38.0,38.0,38.0,432,4318,83,0.16799999999999998,607000,63.11,66.59,60
I1_ B4186,4060,120000,38,569.76,156.6,38.0,38.0,39.0,421,966,85,0.182,657000,42.87,46.64,200
I1_ B4187,4780,120000,38,569.76,466.9,38.0,38.0,28.0,456,1034,86,0.174,629000,54.2,55.92,65
I1_ B4188,6080,120000,38,569.76,40.8,38.0,38.0,31.0,422,4840,83,0.152,551000,37.9,70.95,65
I1_ B4189,5240,120000,38,593.87,137.7,38.0,38.0,29.0,434,1138,88,0.154,556000,39.94,45.65,250
I1_ B4190,4220,120000,38,593.87,112.2,38.0,38.0,31.0,445,1138,85,0.13999999999999999,506000,60.47,62.06,215
I1_ B4191,4580,120000,38,593.87,365.4,38.0,38.0,40.0,454,1068,84,0.16799999999999998,607000,83.25,69.65,65
I1_ B4192,4500,120000,38,395.91,243.6,38.0,76.0,29.0,431,1068,85,0.157,568000,33.9,42.81,245
I1_ B4193,4060,120000,38,395.91,52.8,38.0,76.0,35.0,450,4123,75,0.183,662000,47.24,56.56,205
I1_ B4194,4660,120000,38,395.91,107.1,38.0,76.0,30.0,421,1138,82,0.163,590000,55.84,69.27,105
I1_ B4195,4520,120000,38,569.76,107.1,38.0,76.0,27.0,445,1138,85,0.126,456000,33.88,46.67,300
I1_ B4196,4360,120000,38,569.76,132.6,38.0,76.0,32.0,445,1138,87,0.165,595000,57.54,58.41,180
I1_ B4197,5400,120000,38,569.76,64.8,38.0,76.0,27.0,430,4100,81,0.16799999999999998,607000,47.95,71.2,75
I1_ B4198,4040,120000,38,593.87,64.8,38.0,76.0,36.0,459,4100,79,0.177,640000,58.92,42.54,300
I1_ B4199,4980,120000,38,593.87,30.8,38.0,76.0,30.0,433,4318,75,0.159,573000,55.57,57.3,215
I1_ B4200,3880,120000,38,593.87,406.0,38.0,76.0,31.0,428,1034,84,0.16799999999999998,607000,93.54,70.22,80
I1_ B4201,4580,120000,38,395.91,38.4,38.0,95.0,36.0,418,4100,73,0.154,556000,31.28,43.97,295
I1_ B4202,4480,120000,38,395.91,132.6,38.0,95.0,36.0,439,1138,85,0.16799999999999998,607000,51.06,55.58,80
I1_ B4203,4580,120000,38,395.91,102.0,38.0,95.0,39.0,448,1138,84,0.16799999999999998,607000,54.41,69.58,85
I1_ B4204,5980,120000,38,569.76,153.0,38.0,95.0,33.0,436,1138,87,0.15100000000000002,545000,32.17,45.37,265
I1_ B4205,4120,120000,38,569.76,116.0,38.0,95.0,36.0,426,966,83,0.174,629000,41.99,55.01,235
I1_ B4206,4500,120000,38,569.76,150.8,38.0,95.0,34.0,438,966,83,0.16,579000,55.89,71.28,15
I1_ B4207,4600,120000,38,593.87,220.0,38.0,95.0,33.0,446,1100,78,0.171,618000,53.63,45.81,275
I1_ B4208,4560,120000,38,593.87,55.2,38.0,95.0,30.0,426,4100,82,0.156,562000,67.32,62.51,210
I1_ B4209,3900,120000,38,593.87,30.8,38.0,95.0,30.0,433,4318,81,0.163,590000,77.95,71.48,75
I1_ B4210,4520,120000,38,395.91,69.3,38.0,114.0,29.0,453,4123,75,0.179,645000,35.27,43.37,295
I1_ B4211,4860,120000,38,395.91,153.0,38.0,114.0,36.0,457,1034,83,0.131,473000,40.76,54.29,245
I1_ B4212,4420,120000,38,395.91,117.3,38.0,114.0,38.0,456,1138,84,0.125,451000,56.44,69.58,85
I1_ B4213,4820,120000,38,569.76,82.5,38.0,114.0,36.0,421,4123,78,0.13999999999999999,506000,40.36,43.7,300
I1_ B4214,4160,120000,38,569.76,64.8,38.0,114.0,33.0,420,4100,79,0.171,618000,65.91,62.07,80
I1_ B4215,6060,120000,38,569.76,234.6,38.0,114.0,30.0,446,1068,82,0.166,601000,44.07,71.32,80
I1_ B4216,5100,120000,38,593.87,204.0,38.0,114.0,37.0,418,1068,83,0.171,618000,40.84,43.81,300
I1_ B4217,5100,120000,38,593.87,204.0,38.0,114.0,32.0,449,1068,88,0.128,462000,63.07,61.91,95
I1_ B4218,4380,120000,38,593.87,28.6,38.0,114.0,39.0,441,4318,73,0.13999999999999999,506000,78.17,68.26,80
I1_ B4219,4520,140000,25,569.76,35.7,38.0,0.0,33.0,457,4840,80,0.128,462000,37.13,47.87,140
I1_ B4220,4580,140000,25,569.76,426.3,38.0,0.0,33.0,426,1034,88,0.165,595000,47.35,53.11,120
I1_ B4221,4660,140000,25,569.76,224.4,38.0,0.0,29.0,438,1068,82,0.149,540000,61.94,70.63,55
I1_ B4222,4720,140000,25,593.87,426.3,38.0,0.0,29.0,435,1068,88,0.179,645000,58.08,44.04,120
I1_ B4223,3920,140000,25,593.87,35.7,38.0,0.0,38.0,444,4840,79,0.182,657000,77.64,62.6,125
