Repository: cpmalenab/fire-resistance

# Prediction of Fire Resistance of FRP-strengthened Concrete Beams using Machine Learning Techniques
Structural retrofitting of concrete buildings is necessitated by building aging, changes in occupancy, structural code updates, seismic events, and construction errors, with various techniques such as concrete jacketing, steel plate bonding, and Fiber Reinforced Polymer (FRP) application being utilized. FRP stands out due to its quick installation, lightweight nature, durability, and adaptability, but it suffers from diminished performance at *elevated temperatures* and potential adhesion failure.

File: data/fire_resistance.csv (part 12 of 50)
beam_name,length,concrete_area,concrete_cover,steel_area,frp_area,insulation_thickness,insulation_depth,conc_strength,steel_strength,frp_strength,glass_transition,thermal_conductivity,specific_heat,total_load,load_ratio,fire_resistance
I2_ B440,4440,100000,25,395.91,243.6,0.0,0.0,33.0,422,1068,82,0.0,0,45.68,54.56,30
I2_ B441,3580,100000,25,395.91,27.5,0.0,0.0,34.0,422,4318,79,0.0,0,70.05,69.17,15
I2_ B442,6180,100000,25,569.76,82.5,0.0,0.0,32.0,443,4123,73,0.0,0,29.96,46.71,75
I2_ B443,5260,100000,25,569.76,117.3,0.0,0.0,39.0,416,1138,84,0.0,0,41.02,51.41,75
I2_ B444,4740,100000,25,569.76,145.0,0.0,0.0,29.0,440,966,88,0.0,0,49.87,71.82,25
I2_ B445,4980,100000,25,593.87,102.0,0.0,0.0,29.0,428,1138,84,0.0,0,39.06,45.94,100
I2_ B446,4820,100000,25,593.87,365.4,0.0,0.0,30.0,455,1068,84,0.0,0,58.86,54.17,85
I2_ B447,4860,100000,25,593.87,40.8,0.0,0.0,37.0,434,4840,73,0.0,0,69.41,70.94,10
I2_ B448,3600,100000,38,395.91,139.2,0.0,0.0,38.0,414,966,84,0.0,0,47.29,46.83,90
I2_ B449,3940,100000,38,395.91,112.2,0.0,0.0,40.0,454,1138,88,0.0,0,47.65,55.21,90
I2_ B450,4380,100000,38,395.91,243.6,0.0,0.0,35.0,416,1034,82,0.0,0,55.22,69.9,15
I2_ B451,4600,100000,38,569.76,183.6,0.0,0.0,39.0,460,1068,88,0.0,0,34.2,43.33,110
I2_ B452,4820,100000,38,569.76,234.6,0.0,0.0,35.0,456,1034,82,0.0,0,47.76,59.72,80
I2_ B453,4960,100000,38,569.76,27.5,0.0,0.0,40.0,423,4318,83,0.0,0,50.93,67.98,10
I2_ B454,4980,100000,38,593.87,107.1,0.0,0.0,29.0,426,1138,87,0.0,0,39.28,43.75,125
I2_ B455,4880,100000,38,593.87,365.4,0.0,0.0,36.0,430,1068,85,0.0,0,65.28,56.12,95
I2_ B456,4820,100000,38,593.87,133.4,0.0,0.0,29.0,444,966,84,0.0,0,62.29,72.3,25
I2_ B457,4480,120000,25,395.91,102.0,0.0,0.0,32.0,448,1138,87,0.0,0,33.15,41.74,70
I2_ B458,4500,120000,25,395.91,35.7,0.0,0.0,36.0,424,4840,79,0.0,0,44.27,53.9,55
I2_ B459,4160,120000,25,395.91,50.4,0.0,0.0,39.0,435,4100,74,0.0,0,71.14,70.23,15
I2_ B460,4620,120000,25,569.76,102.0,0.0,0.0,36.0,440,1138,83,0.0,0,32.79,43.66,105
I2_ B461,5000,120000,25,569.76,153.0,0.0,0.0,32.0,417,1138,82,0.0,0,45.71,57.7,60
I2_ B462,5100,120000,25,569.76,214.2,0.0,0.0,36.0,426,1068,85,0.0,0,63.28,70.07,25
I2_ B463,4420,120000,25,593.87,290.0,0.0,0.0,29.0,447,1100,72,0.0,0,53.48,43.29,90
I2_ B464,4180,120000,25,593.87,60.0,0.0,0.0,36.0,423,4100,75,0.0,0,75.42,59.75,10
I2_ B465,3780,120000,25,593.87,224.4,0.0,0.0,33.0,449,1068,83,0.0,0,94.58,71.02,10
I2_ B466,5000,120000,38,395.91,49.5,0.0,0.0,32.0,434,4123,85,0.0,0,30.07,46.27,110
I2_ B467,4260,120000,38,395.91,223.3,0.0,0.0,35.0,426,1034,82,0.0,0,49.39,60.44,30
I2_ B468,5020,120000,38,395.91,50.4,0.0,0.0,31.0,436,4100,82,0.0,0,48.96,70.17,10
I2_ B469,4580,120000,38,569.76,62.4,0.0,0.0,29.0,429,4100,85,0.0,0,38.8,43.24,150
I2_ B470,5960,120000,38,569.76,385.7,0.0,0.0,31.0,459,1068,82,0.0,0,45.24,55.28,100
I2_ B471,6040,120000,38,569.76,365.4,0.0,0.0,32.0,457,1034,84,0.0,0,51.25,70.76,20
I2_ B472,4920,120000,38,593.87,45.9,0.0,0.0,31.0,418,4840,73,0.0,0,45.83,47.54,155
I2_ B473,3920,120000,38,593.87,75.9,0.0,0.0,37.0,430,4123,72,0.0,0,67.15,55.9,10
I2_ B474,5380,120000,38,593.87,153.0,0.0,0.0,30.0,452,1138,87,0.0,0,63.71,71.44,20
I2_ B475,5480,140000,25,569.76,446.6,0.0,0.0,29.0,438,1034,88,0.0,0,39.81,46.74,75
I2_ B476,4620,140000,25,569.76,112.2,0.0,0.0,30.0,446,1138,84,0.0,0,43.02,59.76,10
I2_ B477,5800,140000,25,569.76,204.0,0.0,0.0,29.0,459,1068,85,0.0,0,54.87,70.61,20
I2_ B478,4920,140000,25,593.87,72.0,0.0,0.0,37.0,427,4100,84,0.0,0,52.72,44.08,100
I2_ B479,3860,140000,25,593.87,406.0,0.0,0.0,39.0,442,1034,82,0.0,0,100.54,62.05,20
I2_ B480,4840,140000,25,593.87,74.4,0.0,0.0,31.0,425,4100,77,0.0,0,80.8,70.54,15
I2_ B481,5560,140000,25,854.64,72.0,0.0,0.0,31.0,456,4100,74,0.0,0,45.03,45.04,135
I2_ B482,4560,140000,25,854.64,72.6,0.0,0.0,39.0,414,4123,74,0.0,0,73.47,58.79,70
I2_ B483,5340,140000,25,854.64,122.4,0.0,0.0,36.0,459,1138,85,0.0,0,78.3,72.19,55
I2_ B484,4560,140000,38,569.76,270.0,0.0,0.0,36.0,438,1100,81,0.0,0,43.06,42.39,115
I2_ B485,4080,140000,38,569.76,127.5,0.0,0.0,36.0,455,1138,85,0.0,0,53.83,58.99,75
I2_ B486,4040,140000,38,569.76,204.0,0.0,0.0,33.0,423,1034,83,0.0,0,69.37,70.38,25
I2_ B487,3980,140000,38,593.87,45.9,0.0,0.0,30.0,429,4840,76,0.0,0,52.8,47.02,150
I2_ B488,5500,140000,38,593.87,42.5,0.0,0.0,36.0,440,4840,81,0.0,0,53.34,57.52,10
I2_ B489,5060,140000,38,593.87,137.7,0.0,0.0,28.0,415,1138,83,0.0,0,60.86,71.3,25
I2_ B490,5420,140000,38,854.64,548.1,0.0,0.0,36.0,441,1034,87,0.0,0,61.17,48.01,145
I2_ B491,4640,140000,38,854.64,55.2,0.0,0.0,36.0,431,4100,77,0.0,0,66.17,56.48,160
I2_ B492,4900,140000,38,854.64,102.0,0.0,0.0,32.0,459,1138,86,0.0,0,65.11,71.57,90
I2_ B493,4120,135000,25,569.76,147.9,0.0,0.0,27.0,450,1138,84,0.0,0,49.45,45.77,95
I2_ B494,4300,135000,25,569.76,224.4,0.0,0.0,31.0,443,1068,87,0.0,0,67.67,57.59,65
I2_ B495,5480,135000,25,569.76,304.5,0.0,0.0,34.0,416,1068,88,0.0,0,63.48,69.73,20
I2_ B496,4820,135000,25,593.87,285.6,0.0,0.0,27.0,427,1034,84,0.0,0,51.53,42.45,95
I2_ B497,4240,135000,25,593.87,275.4,0.0,0.0,34.0,449,1034,88,0.0,0,83.84,54.87,65
I2_ B498,5200,135000,25,593.87,26.4,0.0,0.0,31.0,424,4318,78,0.0,0,73.23,71.54,55
I2_ B499,5280,135000,25,854.64,60.0,0.0,0.0,34.0,435,4100,80,0.0,0,48.26,47.0,140
I2_ B500,6060,135000,25,854.64,142.8,0.0,0.0,29.0,445,1138,84,0.0,0,49.23,54.36,100
I2_ B501,4340,135000,25,854.64,35.7,0.0,0.0,40.0,423,4840,75,0.0,0,87.31,71.94,60
I2_ B502,5920,135000,38,569.76,47.6,0.0,0.0,28.0,415,4840,78,0.0,0,28.07,42.66,105
I2_ B503,5360,135000,38,569.76,150.8,0.0,0.0,37.0,414,966,82,0.0,0,47.0,63.05,90
I2_ B504,5820,135000,38,569.76,147.9,0.0,0.0,29.0,415,1138,88,0.0,0,45.74,71.36,25
I2_ B505,4100,135000,38,593.87,156.6,0.0,0.0,29.0,415,966,85,0.0,0,55.96,42.93,165
I2_ B506,4920,135000,38,593.87,244.8,0.0,0.0,38.0,451,1068,83,0.0,0,74.82,61.0,25
I2_ B507,4860,135000,38,593.87,116.0,0.0,0.0,35.0,448,966,88,0.0,0,79.33,71.3,75
I2_ B508,4140,135000,38,854.64,275.4,0.0,0.0,34.0,444,1034,86,0.0,0,76.45,47.72,135
I2_ B509,5860,135000,38,854.64,45.9,0.0,0.0,34.0,445,4840,75,0.0,0,59.74,64.22,85
I2_ B510,5580,135000,38,854.64,112.2,0.0,0.0,35.0,457,1138,83,0.0,0,66.59,72.31,100
I2_ B511,5420,157500,25,569.76,142.8,0.0,0.0,34.0,422,1138,83,0.0,0,43.14,47.01,10
I2_ B512,4140,157500,25,569.76,214.2,0.0,0.0,27.0,455,1068,84,0.0,0,62.73,58.7,70
I2_ B513,6100,157500,25,569.76,31.9,0.0,0.0,27.0,453,4318,76,0.0,0,50.69,72.31,10
I2_ B514,4560,157500,25,593.87,64.8,0.0,0.0,27.0,416,4100,78,0.0,0,57.16,46.43,95
I2_ B515,3540,157500,25,593.87,31.9,0.0,0.0,30.0,429,4318,75,0.0,0,78.1,54.59,10
I2_ B516,3980,157500,25,593.87,132.6,0.0,0.0,36.0,455,1138,83,0.0,0,103.08,67.55,20
I2_ B517,5860,157500,25,854.64,153.0,0.0,0.0,28.0,428,1138,88,0.0,0,41.75,44.03,150
I2_ B518,4180,157500,25,854.64,42.5,0.0,0.0,27.0,423,4840,75,0.0,0,82.85,57.58,80
I2_ B519,5580,157500,25,854.64,102.0,0.0,0.0,40.0,432,1138,87,0.0,0,70.08,71.57,60
I2_ B520,4600,157500,38,569.76,304.5,0.0,0.0,27.0,424,1068,82,0.0,0,43.65,46.08,100
I2_ B521,5420,157500,38,569.76,75.9,0.0,0.0,37.0,458,4123,85,0.0,0,53.27,59.52,80
I2_ B522,5940,157500,38,569.76,39.1,0.0,0.0,37.0,450,4840,83,0.0,0,50.77,70.91,25
I2_ B523,4180,157500,38,593.87,55.2,0.0,0.0,31.0,417,4100,76,0.0,0,60.18,43.62,125
I2_ B524,3860,157500,38,593.87,220.0,0.0,0.0,39.0,428,1100,82,0.0,0,74.22,53.06,100
I2_ B525,5160,157500,38,593.87,127.6,0.0,0.0,39.0,438,966,87,0.0,0,76.36,69.84,25
I2_ B526,5360,157500,38,854.64,406.0,0.0,0.0,34.0,440,1068,84,0.0,0,65.64,47.71,150
I2_ B527,4280,157500,38,854.64,30.8,0.0,0.0,38.0,444,4318,80,0.0,0,73.6,58.36,105
I2_ B528,4140,157500,38,854.64,142.8,0.0,0.0,30.0,414,1138,87,0.0,0,95.64,71.97,75
I2_ B529,2460,12000,10,63.31,20.4,19.0,0.0,29.0,436,1068,83,0.082,713000,5.41,47.98,40
I2_ B530,1360,12000,10,63.31,20.4,19.0,0.0,34.0,456,1068,88,0.107,928000,10.01,59.93,25
I2_ B531,2020,12000,10,63.31,9.9,19.0,0.0,31.0,436,4123,75,0.115,995999,8.15,70.97,30
I2_ B532,1520,12000,10,63.31,7.2,19.0,10.0,30.0,438,4100,73,0.114,988000,11.16,48.81,40
I2_ B533,2240,12000,10,63.31,15.3,19.0,10.0,34.0,419,1138,84,0.11,953000,7.56,51.0,35
I2_ B534,1580,12000,10,63.31,7.2,19.0,10.0,36.0,450,4100,83,0.083,722000,12.09,70.36,20
I2_ B535,1560,12000,10,63.31,20.4,19.0,20.0,37.0,432,1138,82,0.1,868000,8.29,40.67,45
I2_ B536,2000,12000,10,63.31,15.3,19.0,20.0,30.0,426,1138,83,0.089,773000,6.91,64.1,30
I2_ B537,1960,12000,10,63.31,15.3,19.0,20.0,29.0,418,1138,88,0.11900000000000001,1031000,12.08,70.65,25
I2_ B538,2380,12000,10,63.31,30.6,19.0,25.0,30.0,459,1068,84,0.09000000000000001,782000,7.19,43.97,45
I2_ B539,2460,12000,10,63.31,7.2,19.0,25.0,33.0,417,4100,77,0.085,739000,8.73,62.18,30
I2_ B540,1780,12000,10,63.31,15.3,19.0,25.0,32.0,417,1138,86,0.088,765000,9.7,68.47,25
I2_ B541,2480,12000,10,63.31,15.3,19.0,30.0,37.0,419,1138,82,0.104,902000,4.98,44.89,50
I2_ B542,1280,12000,10,63.31,20.4,19.0,30.0,40.0,456,1138,85,0.088,765000,18.29,58.96,40
I2_ B543,1780,12000,10,63.31,15.3,19.0,30.0,27.0,414,1138,86,0.082,713000,12.99,70.99,30
I2_ B544,1960,14400,10,63.31,6.8,19.0,0.0,28.0,452,4840,85,0.095,825000,6.22,47.76,40
I2_ B545,1500,14400,10,63.31,20.4,19.0,0.0,36.0,432,1138,82,0.092,799000,11.73,50.39,25
I2_ B546,2200,14400,10,63.31,4.4,19.0,0.0,38.0,440,4318,80,0.10900000000000001,945000,7.3,65.91,25
I2_ B547,2220,14400,10,63.31,30.0,19.0,10.0,31.0,429,1100,85,0.089,773000,6.86,43.14,50
I2_ B548,2220,14400,10,63.31,5.5,19.0,10.0,35.0,419,4318,78,0.11699999999999999,1013999,8.79,55.39,25
I2_ B549,1740,14400,10,63.31,40.6,19.0,10.0,36.0,442,1034,88,0.116,1005000,11.08,69.48,35
I2_ B550,1460,14400,10,63.31,5.5,19.0,20.0,34.0,454,4318,72,0.092,799000,9.96,42.38,55
I2_ B551,1760,14400,10,63.31,20.4,19.0,20.0,37.0,447,1068,84,0.079,687000,9.48,61.8,30
I2_ B552,1520,14400,10,63.31,5.1,19.0,20.0,35.0,441,4840,74,0.11299999999999999,979000,11.81,69.86,20
I2_ B553,2140,14400,10,63.31,4.4,19.0,25.0,37.0,421,4318,81,0.114,988000,5.46,40.89,50
I2_ B554,2320,14400,10,63.31,40.6,19.0,25.0,29.0,418,1068,82,0.081,704000,6.5,51.7,35
I2_ B555,2440,14400,10,63.31,4.4,19.0,25.0,30.0,459,4318,75,0.11,953000,8.0,70.24,25
I2_ B556,2480,14400,10,63.31,40.6,19.0,30.0,28.0,458,1034,87,0.08,696000,4.99,45.16,60
I2_ B557,2400,14400,10,63.31,30.0,19.0,30.0,29.0,426,1100,80,0.079,687000,6.92,53.73,35
I2_ B558,1860,14400,10,63.31,40.6,19.0,30.0,39.0,450,1034,85,0.097,842000,13.17,69.75,30
I2_ B559,1320,15000,10,63.31,20.4,19.0,0.0,40.0,416,1138,82,0.11699999999999999,1013999,13.8,40.18,40
I2_ B560,1500,15000,10,63.31,15.3,19.0,0.0,36.0,454,1138,88,0.094,816000,13.14,61.23,35
I2_ B561,2140,15000,10,63.31,23.2,19.0,0.0,33.0,443,966,87,0.085,739000,10.38,70.76,25
I2_ B562,2140,15000,10,63.31,20.4,19.0,10.0,39.0,435,1034,87,0.101,876000,5.92,43.65,45
I2_ B563,2040,15000,10,63.31,30.0,19.0,10.0,40.0,443,1100,77,0.087,756000,11.46,57.52,20
I2_ B564,2460,15000,10,63.31,15.3,19.0,10.0,34.0,444,1138,85,0.116,1005000,11.23,68.28,25
I2_ B565,1740,15000,10,63.31,7.2,19.0,20.0,37.0,449,4100,74,0.103,893000,8.94,43.05,50
I2_ B566,2500,15000,10,63.31,6.8,19.0,20.0,31.0,439,4840,81,0.09899999999999999,859000,7.23,53.48,40
I2_ B567,1500,15000,10,63.31,40.6,19.0,20.0,39.0,438,1034,83,0.089,773000,16.62,69.4,30
I2_ B568,2140,15000,10,63.31,9.9,19.0,25.0,35.0,459,4123,79,0.101,876000,8.22,44.29,50
I2_ B569,1800,15000,10,63.31,23.2,19.0,25.0,33.0,427,966,83,0.08399999999999999,730000,11.7,63.52,35
I2_ B570,2320,15000,10,63.31,40.6,19.0,25.0,38.0,415,1034,82,0.094,816000,11.27,69.87,25
I2_ B571,2380,15000,10,63.31,23.2,19.0,30.0,27.0,428,966,86,0.11699999999999999,1013999,8.45,45.59,50
I2_ B572,2020,15000,10,63.31,15.3,19.0,30.0,29.0,433,1138,86,0.089,773000,10.63,53.06,50
I2_ B573,1360,15000,10,63.31,9.9,19.0,30.0,31.0,418,4123,75,0.087,756000,18.75,70.07,25
I2_ B574,1360,15000,12,63.31,40.6,19.0,0.0,28.0,429,1068,87,0.096,833000,10.2,42.69,40
I2_ B575,1640,15000,12,63.31,20.4,19.0,0.0,38.0,459,1138,85,0.089,773000,17.27,58.78,20
I2_ B576,1540,15000,12,63.31,40.6,19.0,0.0,28.0,443,1034,88,0.111,962000,15.33,70.44,35
I2_ B577,1780,15000,12,63.31,5.5,19.0,12.0,36.0,437,4318,82,0.082,713000,13.08,45.76,45
I2_ B578,2000,15000,12,63.31,5.5,19.0,12.0,28.0,443,4318,84,0.108,936000,9.07,55.55,40
I2_ B579,1340,15000,12,63.31,7.2,19.0,12.0,37.0,434,4100,75,0.091,790000,22.89,69.73,20
I2_ B580,1980,15000,12,63.31,20.4,19.0,24.0,39.0,442,1034,85,0.087,756000,7.08,46.64,60
I2_ B581,1460,15000,12,63.31,40.6,19.0,24.0,32.0,459,1034,87,0.094,816000,17.35,58.3,30
I2_ B582,1780,15000,12,63.31,4.4,19.0,24.0,28.0,425,4318,84,0.092,799000,15.64,71.33,30
I2_ B583,1420,15000,12,63.31,4.4,19.0,30.0,39.0,447,4318,80,0.101,876000,9.78,43.29,55
I2_ B584,2360,15000,12,63.31,20.4,19.0,30.0,34.0,425,1068,83,0.102,885000,9.38,56.54,50
I2_ B585,2180,15000,12,63.31,30.0,19.0,30.0,36.0,422,1100,73,0.101,876000,12.74,70.31,25
I2_ B586,2360,15000,12,63.31,20.4,19.0,36.0,39.0,434,1034,86,0.111,962000,5.12,43.37,60
I2_ B587,1240,15000,12,63.31,40.6,19.0,36.0,33.0,431,1068,82,0.10500000000000001,911000,20.03,61.1,40
I2_ B588,2080,15000,12,63.31,30.6,19.0,36.0,27.0,440,1034,87,0.09899999999999999,859000,9.88,71.16,30
I2_ B589,1780,18000,10,63.31,40.6,19.0,0.0,34.0,419,1034,83,0.104,902000,9.33,48.01,35
I2_ B590,1320,18000,10,63.31,30.6,19.0,0.0,28.0,423,1068,84,0.097,842000,15.8,62.7,25
I2_ B591,2140,18000,10,63.31,20.4,19.0,0.0,33.0,442,1068,86,0.097,842000,11.21,70.72,25
I2_ B592,2100,18000,10,63.31,20.4,19.0,10.0,39.0,418,1034,82,0.108,936000,6.02,45.02,50
I2_ B593,2040,18000,10,63.31,20.4,19.0,10.0,32.0,425,1068,84,0.09000000000000001,782000,7.87,58.5,40
I2_ B594,2220,18000,10,63.31,30.6,19.0,10.0,39.0,440,1034,84,0.08,696000,10.98,69.44,25
I2_ B595,1560,18000,10,63.31,20.4,19.0,20.0,31.0,460,1138,83,0.08600000000000001,747000,11.82,47.13,50
I2_ B596,1220,18000,10,63.31,15.3,19.0,20.0,31.0,434,1138,85,0.08600000000000001,747000,13.66,58.33,45
I2_ B597,1400,18000,10,63.31,7.2,19.0,20.0,27.0,445,4100,77,0.103,893000,18.06,71.72,25
I2_ B598,1520,18000,10,63.31,15.3,19.0,25.0,29.0,429,1138,86,0.10500000000000001,911000,8.48,46.21,55
I2_ B599,1880,18000,10,63.31,40.6,19.0,25.0,27.0,428,1068,85,0.112,971000,11.82,57.48,25
I2_ B600,1980,18000,10,63.31,20.3,19.0,25.0,36.0,437,1068,85,0.116,1005000,12.2,69.65,15
I2_ B601,1460,18000,10,63.31,7.2,19.0,30.0,34.0,436,4100,84,0.09899999999999999,859000,14.76,45.4,55
I2_ B602,1920,18000,10,63.31,15.3,19.0,30.0,34.0,421,1138,86,0.088,765000,10.72,60.74,30
I2_ B603,1460,18000,10,63.31,20.4,19.0,30.0,35.0,436,1068,88,0.116,1005000,16.39,70.34,35
I2_ B604,1580,18000,12,63.31,4.4,19.0,0.0,34.0,460,4318,73,0.097,842000,12.21,41.83,45
I2_ B605,1880,18000,12,63.31,20.4,19.0,0.0,29.0,450,1138,83,0.094,816000,9.27,53.05,45
I2_ B606,2460,18000,12,63.31,15.3,19.0,0.0,30.0,458,1138,83,0.092,799000,8.37,70.27,30
I2_ B607,2500,18000,12,63.31,30.6,19.0,12.0,29.0,445,1068,84,0.08399999999999999,730000,9.78,47.81,40
I2_ B608,2300,18000,12,63.31,30.0,19.0,12.0,40.0,455,1100,78,0.092,799000,11.76,57.82,30
I2_ B609,2440,18000,12,63.31,20.3,19.0,12.0,32.0,416,1068,85,0.083,722000,7.05,70.26,25
I2_ B610,2260,18000,12,63.31,23.2,19.0,24.0,36.0,431,966,85,0.103,893000,6.19,45.55,45
I2_ B611,1800,18000,12,63.31,20.4,19.0,24.0,36.0,448,1068,87,0.115,995999,11.85,62.85,30
I2_ B612,1760,18000,12,63.31,40.6,19.0,24.0,32.0,448,1034,88,0.11,953000,13.45,69.25,35
I2_ B613,2240,18000,12,63.31,20.4,19.0,30.0,31.0,439,1138,83,0.094,816000,9.32,22.96,55
I2_ B614,1900,18000,12,63.31,5.5,19.0,30.0,36.0,452,4318,82,0.101,876000,9.58,50.82,55
I2_ B615,2160,18000,12,63.31,40.6,19.0,30.0,36.0,426,1034,87,0.11900000000000001,1031000,9.92,68.86,30
I2_ B616,2100,18000,12,63.31,9.6,19.0,36.0,27.0,440,4100,83,0.11699999999999999,1013999,6.6,42.72,65
I2_ B617,1280,18000,12,63.31,5.1,19.0,36.0,38.0,436,4840,80,0.093,807000,19.62,62.18,30
I2_ B618,1580,18000,12,63.31,5.5,19.0,36.0,36.0,444,4318,82,0.112,971000,15.24,66.66,25
I2_ B619,1980,22500,10,142.59,61.2,19.0,0.0,27.0,418,1034,83,0.107,928000,14.14,45.95,50
I2_ B620,2200,22500,10,142.59,80.0,19.0,0.0,27.0,458,1100,81,0.08600000000000001,747000,27.65,58.62,25
I2_ B621,1900,22500,10,142.59,14.3,19.0,0.0,36.0,452,4318,81,0.10900000000000001,945000,30.15,69.18,25
I2_ B622,1760,22500,10,142.59,14.4,19.0,10.0,38.0,422,4100,83,0.081,704000,23.73,46.72,50
I2_ B623,1280,22500,10,142.59,11.9,19.0,10.0,29.0,451,4840,85,0.103,893000,28.22,56.62,45
I2_ B624,1260,22500,10,142.59,51.0,19.0,10.0,32.0,441,1068,83,0.11699999999999999,1013999,51.43,70.46,40
I2_ B625,1940,22500,10,142.59,9.9,19.0,20.0,35.0,440,4318,83,0.092,799000,17.72,47.08,55
I2_ B626,1700,22500,10,142.59,60.0,19.0,20.0,40.0,425,1100,77,0.093,807000,28.25,56.27,30
I2_ B627,1420,22500,10,142.59,23.1,19.0,20.0,28.0,434,4123,73,0.091,790000,32.31,70.47,20
I2_ B628,1600,22500,10,142.59,50.0,19.0,25.0,37.0,437,1100,83,0.091,790000,24.34,48.26,60
I2_ B629,2080,22500,10,142.59,12.0,19.0,25.0,27.0,417,4100,78,0.116,1005000,19.05,64.05,50
I2_ B630,1820,22500,10,142.59,71.4,19.0,25.0,28.0,452,1138,85,0.11299999999999999,979000,40.87,68.03,30
I2_ B631,1520,22500,10,142.59,81.2,19.0,30.0,33.0,433,1068,83,0.081,704000,25.68,48.3,60
I2_ B632,1540,22500,10,142.59,50.0,19.0,30.0,30.0,453,1100,76,0.089,773000,27.78,56.94,60
I2_ B633,1240,22500,10,142.59,35.7,19.0,30.0,36.0,458,1138,87,0.11,953000,49.37,67.34,25
I2_ B634,1580,22500,12,142.59,12.1,19.0,0.0,29.0,452,4318,75,0.106,919000,23.23,45.34,65
I2_ B635,2100,22500,12,142.59,23.1,19.0,0.0,27.0,446,4123,84,0.11900000000000001,1031000,19.45,62.5,40
I2_ B636,2080,22500,12,142.59,14.4,19.0,0.0,39.0,414,4100,83,0.115,995999,28.38,70.7,20
I2_ B637,1220,22500,12,142.59,61.2,19.0,12.0,27.0,446,1068,82,0.083,722000,32.02,48.52,55
I2_ B638,1520,22500,12,142.59,5.5,19.0,12.0,31.0,442,4318,84,0.089,773000,26.0,62.06,50
I2_ B639,1320,22500,12,142.59,81.2,19.0,12.0,32.0,438,1034,84,0.10900000000000001,945000,53.39,35.02,20
I2_ B640,1580,22500,12,142.59,81.2,19.0,24.0,33.0,421,1034,84,0.083,722000,26.98,44.98,60
I2_ B641,1540,22500,12,142.59,81.2,19.0,24.0,31.0,447,1068,83,0.111,962000,24.3,56.98,50
I2_ B642,1720,22500,12,142.59,40.6,19.0,24.0,32.0,424,966,88,0.103,893000,36.97,70.97,30
I2_ B643,1700,22500,12,142.59,45.9,19.0,30.0,36.0,434,1138,86,0.11699999999999999,1013999,21.55,45.72,55
I2_ B644,1800,22500,12,142.59,81.2,19.0,30.0,33.0,446,1068,84,0.11900000000000001,1031000,21.53,56.02,30
I2_ B645,1440,22500,12,142.59,25.5,19.0,30.0,34.0,447,1138,87,0.118,1021999,26.65,71.64,30
I2_ B646,1540,22500,12,142.59,81.2,19.0,36.0,36.0,435,1068,83,0.114,988000,28.47,47.61,60
I2_ B647,2040,22500,12,142.59,35.7,19.0,36.0,32.0,456,1138,83,0.111,962000,18.19,57.87,60
I2_ B648,2320,22500,12,142.59,58.0,19.0,36.0,29.0,414,966,88,0.101,876000,22.63,69.93,35
I2_ B649,1740,30000,10,142.59,81.2,19.0,0.0,29.0,432,1034,87,0.1,868000,24.73,45.97,60
I2_ B650,1500,30000,10,142.59,60.0,19.0,0.0,35.0,456,1100,78,0.104,902000,43.22,62.22,35
I2_ B651,1460,30000,10,142.59,61.2,19.0,0.0,37.0,424,1034,83,0.089,773000,57.0,70.28,35
I2_ B652,1620,30000,10,142.59,81.2,19.0,10.0,30.0,430,1034,83,0.08600000000000001,747000,28.49,46.21,60
I2_ B653,1260,30000,10,142.59,46.4,19.0,10.0,27.0,431,966,86,0.091,790000,56.74,62.29,25
I2_ B654,2340,30000,10,142.59,15.3,19.0,10.0,33.0,421,4840,75,0.115,995999,36.54,70.21,30
I2_ B655,1780,30000,10,142.59,101.5,19.0,20.0,29.0,428,1068,86,0.095,825000,36.79,43.92,55
I2_ B656,2100,30000,10,142.59,70.0,19.0,20.0,30.0,454,1100,80,0.092,799000,34.15,55.39,40
I2_ B657,1240,30000,10,142.59,30.6,19.0,20.0,40.0,439,1138,88,0.11299999999999999,979000,52.3,67.55,25
I2_ B658,1240,30000,10,142.59,40.8,19.0,25.0,37.0,422,1138,87,0.092,799000,51.57,46.98,55
I2_ B659,1440,30000,10,142.59,81.2,19.0,25.0,34.0,460,1068,86,0.09000000000000001,782000,59.63,57.32,30
I2_ B660,1260,30000,10,142.59,19.8,19.0,25.0,31.0,432,4123,85,0.09000000000000001,782000,55.57,71.07,30
I2_ B661,2160,30000,10,142.59,19.8,19.0,30.0,32.0,426,4123,73,0.115,995999,18.98,42.98,70
I2_ B662,1360,30000,10,142.59,61.2,19.0,30.0,32.0,414,1068,82,0.11900000000000001,1031000,37.85,52.6,55
I2_ B663,1680,30000,10,142.59,52.2,19.0,30.0,31.0,430,966,86,0.082,713000,39.14,70.81,35
I2_ B664,1800,30000,12,142.59,51.0,19.0,0.0,37.0,450,1068,85,0.118,1021999,23.21,42.52,50
I2_ B665,2400,30000,12,142.59,60.9,19.0,0.0,40.0,435,1068,83,0.102,885000,25.2,61.62,30
I2_ B666,1600,30000,12,142.59,40.8,19.0,0.0,33.0,433,1138,85,0.115,995999,47.61,67.93,25
I2_ B667,2320,30000,12,142.59,14.4,19.0,12.0,36.0,436,4100,73,0.11299999999999999,979000,18.02,45.95,60
I2_ B668,1760,30000,12,142.59,17.0,19.0,12.0,28.0,446,4840,78,0.112,971000,43.11,55.16,25
I2_ B669,2120,30000,12,142.59,35.7,19.0,12.0,40.0,436,1138,88,0.104,902000,38.51,66.05,35
I2_ B670,1960,30000,12,142.59,11.9,19.0,24.0,34.0,442,4840,78,0.11699999999999999,1013999,22.1,42.88,70
I2_ B671,2400,30000,12,142.59,11.0,19.0,24.0,32.0,429,4318,76,0.108,936000,20.88,55.52,50
I2_ B672,1780,30000,12,142.59,40.8,19.0,24.0,27.0,430,1138,84,0.089,773000,38.0,70.46,35
I2_ B673,1300,30000,12,142.59,61.2,19.0,30.0,35.0,422,1068,87,0.108,936000,43.44,45.21,60
I2_ B674,1820,30000,12,142.59,70.0,19.0,30.0,28.0,456,1100,85,0.114,988000,32.59,61.82,30
I2_ B675,2240,30000,12,142.59,61.2,19.0,30.0,40.0,440,1034,87,0.081,704000,35.98,70.71,35
I2_ B676,2260,30000,12,142.59,81.2,19.0,36.0,32.0,427,1068,88,0.10500000000000001,911000,23.12,43.08,70
I2_ B677,1820,30000,12,142.59,81.2,19.0,36.0,33.0,430,1034,85,0.108,936000,41.37,63.45,40
I2_ B678,1540,30000,12,142.59,101.5,19.0,36.0,29.0,456,1068,82,0.11299999999999999,979000,43.76,69.26,25
I2_ B679,1360,40000,10,142.59,45.9,19.0,0.0,39.0,443,1138,88,0.11900000000000001,1031000,33.83,45.24,45
I2_ B680,2060,40000,10,142.59,70.0,19.0,0.0,32.0,452,1100,76,0.097,842000,33.35,62.53,25
I2_ B681,1560,40000,10,142.59,81.6,19.0,0.0,27.0,445,1034,83,0.092,799000,50.14,70.32,25
I2_ B682,1980,40000,10,213.88,81.2,19.0,0.0,35.0,460,966,86,0.091,790000,42.99,46.69,55
I2_ B683,1720,40000,10,213.88,121.8,19.0,0.0,36.0,458,1034,86,0.08,696000,50.9,55.19,50
I2_ B684,1540,40000,10,213.88,90.0,19.0,0.0,36.0,431,1100,75,0.089,773000,84.6,70.58,25
I2_ B685,1340,40000,10,142.59,61.2,19.0,10.0,38.0,443,1068,83,0.089,773000,38.25,44.14,50
I2_ B686,2200,40000,10,142.59,45.9,19.0,10.0,33.0,426,1138,88,0.082,713000,33.95,52.4,35
I2_ B687,1600,40000,10,142.59,60.0,19.0,10.0,33.0,416,1100,72,0.10500000000000001,911000,52.68,69.66,30
I2_ B688,1840,40000,10,213.88,101.5,19.0,10.0,34.0,448,1034,82,0.089,773000,43.89,46.44,70
I2_ B689,1680,40000,10,213.88,80.0,19.0,10.0,39.0,414,1100,72,0.101,876000,46.86,56.1,45
I2_ B690,2020,40000,10,213.88,91.8,19.0,10.0,33.0,414,1034,88,0.104,902000,49.91,70.82,30
I2_ B691,1880,40000,10,142.59,34.8,19.0,20.0,40.0,433,966,87,0.08399999999999999,730000,25.46,46.32,65
I2_ B692,1300,40000,10,142.59,23.1,19.0,20.0,34.0,445,4123,85,0.111,962000,47.67,61.23,30
I2_ B693,1780,40000,10,142.59,61.2,19.0,20.0,38.0,456,1068,83,0.111,962000,42.35,69.4,30
I2_ B694,2180,40000,10,213.88,121.8,19.0,20.0,40.0,429,1034,85,0.098,850000,46.16,46.69,60
I2_ B695,1700,40000,10,213.88,29.7,19.0,20.0,35.0,434,4123,82,0.10500000000000001,911000,60.26,59.42,30
I2_ B696,1380,40000,10,213.88,51.0,19.0,20.0,38.0,446,1138,85,0.104,902000,89.99,70.76,30
I2_ B697,1620,40000,10,142.59,70.0,19.0,25.0,35.0,455,1100,80,0.102,885000,40.96,47.92,55
I2_ B698,2120,40000,10,142.59,58.0,19.0,25.0,38.0,424,966,84,0.108,936000,34.47,54.64,35
I2_ B699,1220,40000,10,142.59,23.1,19.0,25.0,35.0,426,4123,76,0.103,893000,58.23,69.64,30
I2_ B700,2120,40000,10,213.88,29.0,19.0,25.0,31.0,429,966,86,0.116,1005000,25.23,47.45,85
I2_ B701,1780,40000,10,213.88,61.2,19.0,25.0,37.0,451,1138,86,0.11299999999999999,979000,47.62,59.42,45
I2_ B702,1920,40000,10,213.88,24.0,19.0,25.0,40.0,422,4100,78,0.083,722000,62.79,70.51,30
I2_ B703,2120,40000,10,142.59,8.5,19.0,30.0,30.0,422,4840,79,0.10900000000000001,945000,15.9,45.2,70
I2_ B704,1720,40000,10,142.59,34.8,19.0,30.0,35.0,427,966,84,0.116,1005000,30.13,53.45,60
I2_ B705,1680,40000,10,142.59,60.0,19.0,30.0,32.0,429,1100,79,0.093,807000,38.32,71.52,30
I2_ B706,1680,40000,10,213.88,30.6,19.0,30.0,30.0,450,1138,88,0.081,704000,37.77,46.54,110
I2_ B707,1340,40000,10,213.88,61.2,19.0,30.0,35.0,458,1138,87,0.10900000000000001,945000,65.64,62.91,30
I2_ B708,2360,40000,10,213.88,61.2,19.0,30.0,34.0,456,1138,83,0.097,842000,41.74,67.83,35
I2_ B709,1960,40000,12,142.59,14.4,19.0,0.0,34.0,419,4100,85,0.091,790000,25.26,48.69,60
I2_ B710,1960,40000,12,142.59,60.9,19.0,0.0,38.0,423,1068,88,0.10900000000000001,945000,22.55,51.76,45
I2_ B711,2420,40000,12,142.59,15.3,19.0,0.0,37.0,447,4840,73,0.096,833000,42.69,70.04,20
I2_ B712,1380,40000,12,213.88,91.8,19.0,0.0,39.0,438,1068,82,0.089,773000,51.16,42.48,60
I2_ B713,1700,40000,12,213.88,81.6,19.0,0.0,28.0,431,1138,83,0.094,816000,65.57,59.37,25
I2_ B714,2060,40000,12,213.88,60.0,19.0,0.0,30.0,435,1100,74,0.10900000000000001,945000,60.7,71.29,20
I2_ B715,1700,40000,12,142.59,50.0,19.0,12.0,40.0,438,1100,79,0.083,722000,30.39,43.77,60
I2_ B716,1280,40000,12,142.59,16.8,19.0,12.0,29.0,441,4100,72,0.09899999999999999,859000,43.46,54.54,35
I2_ B717,2080,40000,12,142.59,40.6,19.0,12.0,37.0,459,966,84,0.079,687000,35.96,70.07,30
I2_ B718,1980,40000,12,213.88,121.8,19.0,12.0,35.0,429,1034,87,0.10900000000000001,945000,42.68,47.87,70
I2_ B719,1920,40000,12,213.88,121.8,19.0,12.0,40.0,445,1068,87,0.112,971000,59.95,57.11,35
I2_ B720,1900,40000,12,213.88,121.8,19.0,12.0,29.0,430,1034,82,0.112,971000,63.75,71.2,45
I2_ B721,1860,40000,12,142.59,19.8,19.0,24.0,33.0,422,4123,83,0.09000000000000001,782000,22.2,47.25,60
I2_ B722,2040,40000,12,142.59,71.4,19.0,24.0,37.0,449,1034,86,0.112,971000,32.19,58.69,35
I2_ B723,1800,40000,12,142.59,51.0,19.0,24.0,30.0,445,1138,88,0.116,1005000,49.14,70.46,35
I2_ B724,1260,40000,12,213.88,112.2,19.0,24.0,32.0,425,1034,87,0.112,971000,49.13,42.62,65
I2_ B725,2340,40000,12,213.88,162.4,19.0,24.0,32.0,439,1034,87,0.095,825000,47.97,35.07,30
I2_ B726,1820,40000,12,213.88,16.5,19.0,24.0,38.0,431,4318,82,0.093,807000,58.68,67.27,30
I2_ B727,2160,40000,12,142.59,81.2,19.0,30.0,30.0,460,1068,83,0.093,807000,25.37,42.98,65
I2_ B728,2200,40000,12,142.59,19.2,19.0,30.0,27.0,457,4100,83,0.088,765000,29.5,56.13,60
I2_ B729,2280,40000,12,142.59,16.8,19.0,30.0,27.0,441,4100,79,0.098,850000,41.87,71.11,30
I2_ B730,1960,40000,12,213.88,110.0,19.0,30.0,31.0,433,1100,79,0.10500000000000001,911000,36.36,43.93,80
I2_ B731,1440,40000,12,213.88,56.1,19.0,30.0,36.0,427,1138,83,0.097,842000,56.01,52.69,60
I2_ B732,2420,40000,12,213.88,81.2,19.0,30.0,32.0,444,966,85,0.08399999999999999,730000,64.19,70.89,40
I2_ B733,2480,40000,12,142.59,81.2,19.0,36.0,27.0,421,1034,85,0.10900000000000001,945000,16.33,48.15,55
I2_ B734,1520,40000,12,142.59,40.8,19.0,36.0,38.0,422,1068,84,0.11299999999999999,979000,41.14,53.38,65
I2_ B735,2420,40000,12,142.59,70.0,19.0,36.0,40.0,444,1100,82,0.093,807000,37.46,70.22,40
I2_ B736,1380,40000,12,213.88,71.4,19.0,36.0,30.0,439,1138,85,0.11699999999999999,1013999,66.71,42.42,75
I2_ B737,2060,40000,12,213.88,52.2,19.0,36.0,35.0,423,966,85,0.079,687000,49.39,62.08,70
I2_ B738,2460,40000,12,213.88,76.5,19.0,36.0,30.0,422,1138,87,0.079,687000,58.99,69.95,35
I2_ B739,2100,50000,10,213.88,29.7,19.0,0.0,33.0,416,4123,85,0.115,995999,36.2,44.59,60
I2_ B740,2340,50000,10,213.88,29.7,19.0,0.0,33.0,455,4123,81,0.114,988000,43.02,58.21,40
I2_ B741,1700,50000,10,213.88,29.7,19.0,0.0,39.0,421,4123,72,0.101,876000,86.92,70.04,35
I2_ B742,1360,50000,10,213.88,29.7,19.0,10.0,36.0,453,4123,72,0.094,816000,55.98,27.32,65
I2_ B743,1340,50000,10,213.88,91.8,19.0,10.0,31.0,448,1068,83,0.08399999999999999,730000,65.89,33.12,45
I2_ B744,2420,50000,10,213.88,21.6,19.0,10.0,35.0,430,4100,77,0.106,919000,40.85,70.75,50
I2_ B745,2260,50000,10,213.88,91.8,19.0,20.0,36.0,441,1068,82,0.089,773000,31.15,26.43,60
I2_ B746,1220,50000,10,213.88,110.0,19.0,20.0,34.0,429,1100,75,0.085,739000,77.53,60.21,30
I2_ B747,1620,50000,10,213.88,22.0,19.0,20.0,28.0,447,4318,74,0.08399999999999999,730000,79.28,70.34,30
I2_ B748,1240,50000,10,213.88,91.8,19.0,25.0,33.0,421,1034,85,0.095,825000,74.71,28.82,65
I2_ B749,2240,50000,10,213.88,91.8,19.0,25.0,31.0,434,1034,87,0.081,704000,38.32,63.38,40
I2_ B750,1460,50000,10,213.88,90.0,19.0,25.0,38.0,430,1100,72,0.089,773000,82.59,41.06,25
I2_ B751,2460,50000,10,213.88,81.6,19.0,30.0,31.0,451,1068,87,0.104,902000,31.6,47.04,70
I2_ B752,1600,50000,10,213.88,87.0,19.0,30.0,37.0,429,966,87,0.094,816000,70.14,57.65,35
I2_ B753,1500,50000,10,213.88,19.8,19.0,30.0,31.0,420,4318,72,0.094,816000,80.66,59.45,30
I2_ B754,1880,50000,12,213.88,110.0,19.0,0.0,30.0,458,1100,76,0.083,722000,59.69,48.49,55
I2_ B755,2100,50000,12,213.88,20.4,19.0,0.0,40.0,434,4840,84,0.08,696000,52.75,58.84,55
I2_ B756,2280,50000,12,213.88,121.8,19.0,0.0,29.0,425,1068,83,0.087,756000,58.27,69.94,20
I2_ B757,1480,50000,12,213.88,66.3,19.0,12.0,40.0,418,1138,83,0.094,816000,52.66,29.31,60
I2_ B758,2060,50000,12,213.88,110.0,19.0,12.0,30.0,446,1100,82,0.102,885000,47.79,58.1,30
I2_ B759,1680,50000,12,213.88,20.4,19.0,12.0,33.0,450,4840,77,0.088,765000,70.52,70.44,45
I2_ B760,2380,50000,12,213.88,91.8,19.0,24.0,27.0,428,1068,87,0.101,876000,27.22,25.74,70
I2_ B761,2360,50000,12,213.88,66.3,19.0,24.0,38.0,415,1138,83,0.115,995999,33.59,33.79,55
I2_ B762,1400,50000,12,213.88,121.8,19.0,24.0,27.0,418,1034,87,0.108,936000,67.39,70.67,30
I2_ B763,1960,50000,12,213.88,66.3,19.0,30.0,33.0,435,1138,83,0.092,799000,43.39,32.12,75
I2_ B764,2220,50000,12,213.88,80.0,19.0,30.0,35.0,423,1100,76,0.11,953000,45.52,60.42,40
I2_ B765,1900,50000,12,213.88,110.0,19.0,30.0,28.0,446,1100,84,0.104,902000,62.41,70.8,35
I2_ B766,1580,50000,12,213.88,121.8,19.0,36.0,38.0,414,1068,87,0.096,833000,61.4,20.25,65
I2_ B767,1820,50000,12,213.88,121.8,19.0,36.0,34.0,452,1034,83,0.093,807000,61.73,26.13,65
I2_ B768,1600,50000,12,213.88,121.8,19.0,36.0,33.0,420,1034,83,0.081,704000,60.86,32.22,25
I2_ B769,1240,37500,19,142.59,35.7,19.0,0.0,33.0,438,1138,88,0.103,893000,59.41,48.76,70
I2_ B770,2300,37500,19,142.59,10.2,19.0,0.0,34.0,417,4840,83,0.11900000000000001,1031000,35.38,61.17,55
I2_ B771,2060,37500,19,142.59,71.4,19.0,0.0,29.0,448,1034,88,0.09000000000000001,782000,50.59,69.96,20
I2_ B772,2320,37500,19,142.59,81.2,19.0,19.0,34.0,418,1034,86,0.093,807000,22.08,47.61,70
I2_ B773,1760,37500,19,142.59,81.2,19.0,19.0,40.0,432,1034,83,0.08600000000000001,747000,43.61,58.53,30
I2_ B774,1860,37500,19,142.59,14.4,19.0,19.0,35.0,423,4100,75,0.098,850000,45.99,70.47,25
I2_ B775,2400,37500,19,142.59,121.8,19.0,38.0,28.0,453,1034,86,0.09899999999999999,859000,25.85,43.94,85
I2_ B776,2200,37500,19,142.59,61.2,19.0,38.0,31.0,428,1068,87,0.10900000000000001,945000,30.36,56.23,35
I2_ B777,1520,37500,19,142.59,51.0,19.0,38.0,27.0,454,1138,85,0.097,842000,77.41,70.95,35
I2_ B778,2040,37500,19,142.59,40.6,19.0,47.5,36.0,419,966,88,0.103,893000,34.21,46.69,85
I2_ B779,1980,37500,19,142.59,81.2,19.0,47.5,36.0,422,1068,84,0.08,696000,36.33,52.0,80
I2_ B780,2220,37500,19,142.59,6.6,19.0,47.5,29.0,427,4318,80,0.098,850000,38.03,72.48,35
I2_ B781,1760,37500,19,142.59,6.6,19.0,57.0,30.0,453,4318,83,0.10500000000000001,911000,30.06,46.61,105
I2_ B782,2500,37500,19,142.59,70.0,19.0,57.0,29.0,428,1100,79,0.102,885000,35.78,58.26,35
I2_ B783,1620,37500,19,142.59,51.0,19.0,57.0,35.0,444,1068,84,0.081,704000,48.6,70.76,30
I2_ B784,1640,37500,25,142.59,52.2,19.0,0.0,30.0,431,966,82,0.11,953000,36.05,45.25,80
I2_ B785,1720,37500,25,142.59,13.2,19.0,0.0,36.0,424,4318,85,0.103,893000,55.05,55.36,25
I2_ B786,1860,37500,25,142.59,101.5,19.0,0.0,30.0,436,1034,84,0.092,799000,71.46,69.42,25
I2_ B787,2080,37500,25,142.59,71.4,19.0,25.0,35.0,451,1034,87,0.102,885000,35.1,47.82,85
I2_ B788,2160,37500,25,142.59,5.5,19.0,25.0,32.0,460,4318,76,0.094,816000,31.98,58.5,85
I2_ B789,1660,37500,25,142.59,15.3,19.0,25.0,29.0,424,4840,76,0.09000000000000001,782000,52.71,69.63,40
I2_ B790,1640,37500,25,142.59,61.2,19.0,50.0,36.0,457,1034,87,0.11299999999999999,979000,41.23,47.25,80
I2_ B791,1680,37500,25,142.59,16.8,19.0,50.0,38.0,416,4100,79,0.11299999999999999,979000,57.04,54.4,80
I2_ B792,1760,37500,25,142.59,61.2,19.0,50.0,32.0,451,1034,88,0.083,722000,48.19,70.68,30
I2_ B793,1400,37500,25,142.59,10.2,19.0,62.5,39.0,428,4840,79,0.103,893000,36.61,46.95,95
I2_ B794,1260,37500,25,142.59,61.2,19.0,62.5,33.0,448,1068,85,0.101,876000,51.23,53.46,80
I2_ B795,2340,37500,25,142.59,13.2,19.0,62.5,38.0,438,4318,82,0.08600000000000001,747000,43.96,66.19,35
I2_ B796,1780,37500,25,142.59,19.8,19.0,75.0,36.0,442,4123,83,0.094,816000,37.72,27.43,120
I2_ B797,1300,37500,25,142.59,60.0,19.0,75.0,37.0,460,1100,74,0.111,962000,66.17,60.85,30
I2_ B798,1340,37500,25,142.59,34.8,19.0,75.0,34.0,415,966,84,0.096,833000,77.98,70.88,40
I2_ B799,2740,50000,19,253.23,25.5,19.0,0.0,34.0,438,1138,84,0.116,1005000,24.39,47.23,110
I2_ B800,2720,50000,19,253.23,121.8,19.0,0.0,32.0,431,1068,84,0.096,833000,32.36,53.4,60
I2_ B801,2440,50000,19,253.23,98.6,19.0,0.0,37.0,429,966,84,0.096,833000,48.63,69.27,20
I2_ B802,2020,50000,19,213.88,101.5,19.0,0.0,40.0,445,1068,88,0.079,687000,45.37,41.87,115
I2_ B803,1380,50000,19,213.88,23.1,19.0,0.0,35.0,456,4123,73,0.091,790000,85.76,63.45,60
I2_ B804,1700,50000,19,213.88,21.6,19.0,0.0,38.0,415,4100,72,0.08600000000000001,747000,81.9,70.44,35
I2_ B805,2280,50000,19,253.23,71.4,19.0,19.0,29.0,424,1138,88,0.118,1021999,31.04,44.72,75
I2_ B806,2700,50000,19,253.23,66.3,19.0,19.0,38.0,444,1138,85,0.09000000000000001,782000,40.12,58.98,70
I2_ B807,2340,50000,19,253.23,46.4,19.0,19.0,36.0,420,966,82,0.102,885000,38.07,71.67,30
I2_ B808,1600,50000,19,213.88,61.2,19.0,19.0,37.0,438,1138,85,0.112,971000,77.19,45.72,75
I2_ B809,1340,50000,19,213.88,40.8,19.0,19.0,38.0,458,1138,88,0.11299999999999999,979000,87.02,61.17,65
I2_ B810,1260,50000,19,213.88,91.8,19.0,19.0,31.0,419,1034,88,0.092,799000,131.03,69.61,25
I2_ B811,2320,50000,19,253.23,45.9,19.0,38.0,38.0,421,1138,87,0.083,722000,27.38,41.35,105
I2_ B812,2780,50000,19,253.23,35.7,19.0,38.0,28.0,442,1138,87,0.087,756000,32.85,65.29,90
I2_ B813,2100,50000,19,253.23,31.2,19.0,38.0,31.0,436,4100,72,0.112,971000,54.14,69.8,30
I2_ B814,1900,50000,19,213.88,15.4,19.0,38.0,27.0,448,4318,72,0.107,928000,60.82,46.98,90
I2_ B815,1620,50000,19,213.88,22.1,19.0,38.0,33.0,431,4840,81,0.11299999999999999,979000,96.79,62.48,40
I2_ B816,2300,50000,19,213.88,91.8,19.0,38.0,36.0,438,1068,85,0.091,790000,77.65,71.09,35
I2_ B817,2660,50000,19,253.23,162.4,19.0,47.5,34.0,424,1068,86,0.09000000000000001,782000,33.53,45.16,90
I2_ B818,1580,50000,19,253.23,25.5,19.0,47.5,30.0,450,4840,79,0.08,696000,60.91,53.0,90
I2_ B819,2260,50000,19,253.23,28.8,19.0,47.5,34.0,448,4100,85,0.094,816000,65.01,71.13,40
I2_ B820,1280,50000,19,213.88,46.4,19.0,47.5,39.0,449,966,84,0.091,790000,70.65,47.57,115
I2_ B821,1300,50000,19,213.88,33.0,19.0,47.5,35.0,435,4123,73,0.08,696000,120.66,63.15,30
I2_ B822,1460,50000,19,213.88,71.4,19.0,47.5,34.0,435,1138,86,0.085,739000,86.95,70.71,40
I2_ B823,2040,50000,19,253.23,101.5,19.0,57.0,27.0,444,1068,82,0.106,919000,49.09,47.48,115
I2_ B824,1820,50000,19,253.23,162.4,19.0,57.0,35.0,432,1034,86,0.10500000000000001,911000,52.7,53.73,80
I2_ B825,1620,50000,19,253.23,56.1,19.0,57.0,37.0,415,1138,84,0.091,790000,60.2,67.28,30
I2_ B826,1900,50000,19,213.88,100.0,19.0,57.0,28.0,416,1100,83,0.103,893000,55.34,43.35,105
I2_ B827,1700,50000,19,213.88,35.7,19.0,57.0,32.0,416,1138,84,0.104,902000,60.68,64.81,85
I2_ B828,1920,50000,19,213.88,91.8,19.0,57.0,40.0,452,1068,84,0.089,773000,68.26,69.9,35
I2_ B829,2060,50000,25,253.23,23.1,19.0,0.0,36.0,414,4123,82,0.088,765000,45.86,44.69,110
I2_ B830,2800,50000,25,253.23,61.2,19.0,0.0,29.0,442,1138,84,0.085,739000,30.48,55.05,80
I2_ B831,2380,50000,25,253.23,91.8,19.0,0.0,35.0,419,1068,82,0.10500000000000001,911000,53.95,69.81,35
I2_ B832,2120,50000,25,213.88,121.8,19.0,0.0,34.0,414,1068,84,0.085,739000,41.91,43.61,85
I2_ B833,1700,50000,25,213.88,121.8,19.0,0.0,32.0,434,1068,88,0.101,876000,67.88,53.44,75
I2_ B834,2200,50000,25,213.88,11.9,19.0,0.0,29.0,440,4840,77,0.092,799000,50.08,71.82,30
I2_ B835,1540,50000,25,253.23,102.0,19.0,25.0,32.0,435,1068,84,0.11900000000000001,1031000,50.96,42.09,110
I2_ B836,2020,50000,25,253.23,75.4,19.0,25.0,27.0,421,966,84,0.11699999999999999,1013999,43.6,60.53,80
I2_ B837,2520,50000,25,253.23,58.0,19.0,25.0,33.0,441,966,82,0.112,971000,50.3,71.88,30
I2_ B838,1340,50000,25,213.88,14.3,19.0,25.0,32.0,457,4318,74,0.104,902000,57.38,45.94,110
I2_ B839,2440,50000,25,213.88,29.7,19.0,25.0,33.0,444,4123,85,0.11299999999999999,979000,42.23,58.95,35
I2_ B840,1580,50000,25,213.88,101.5,19.0,25.0,37.0,436,1068,87,0.103,893000,96.33,70.65,45
I2_ B841,2540,50000,25,253.23,51.0,19.0,50.0,30.0,457,1068,82,0.104,902000,25.19,46.81,155
I2_ B842,2700,50000,25,253.23,56.1,19.0,50.0,33.0,430,1138,82,0.097,842000,41.32,62.45,90
I2_ B843,1740,50000,25,253.23,162.4,19.0,50.0,28.0,444,1034,85,0.082,713000,95.86,70.45,30
I2_ B844,1960,50000,25,213.88,71.4,19.0,50.0,37.0,450,1068,87,0.095,825000,52.92,44.64,120
I2_ B845,2300,50000,25,213.88,23.8,19.0,50.0,31.0,456,4840,81,0.085,739000,55.48,63.22,50
I2_ B846,1540,50000,25,213.88,22.1,19.0,50.0,39.0,449,4840,73,0.091,790000,131.16,69.8,35
I2_ B847,1520,50000,25,253.23,17.0,19.0,62.5,35.0,424,4840,74,0.11699999999999999,1013999,59.68,46.88,125
I2_ B848,2520,50000,25,253.23,15.4,19.0,62.5,39.0,427,4318,83,0.107,928000,34.77,58.05,100
I2_ B849,1900,50000,25,253.23,8.8,19.0,62.5,38.0,433,4318,72,0.112,971000,44.82,69.53,90
I2_ B850,1660,50000,25,213.88,8.5,19.0,62.5,31.0,436,4840,72,0.095,825000,42.6,48.5,130
I2_ B851,1700,50000,25,213.88,13.6,19.0,62.5,33.0,452,4840,74,0.079,687000,64.99,61.06,100
I2_ B852,2080,50000,25,213.88,56.1,19.0,62.5,35.0,438,1138,82,0.081,704000,74.34,67.13,40
I2_ B853,1520,50000,25,253.23,71.4,19.0,75.0,28.0,425,1138,85,0.116,1005000,59.32,46.62,125
I2_ B854,2600,50000,25,253.23,21.6,19.0,75.0,33.0,422,4100,84,0.106,919000,28.28,54.05,125
I2_ B855,1660,50000,25,253.23,45.9,19.0,75.0,28.0,430,1138,83,0.088,765000,87.44,71.48,35
I2_ B856,2080,50000,25,213.88,17.6,19.0,75.0,38.0,417,4318,84,0.11699999999999999,1013999,48.41,39.92,115
I2_ B857,1340,50000,25,213.88,121.8,19.0,75.0,30.0,447,1068,86,0.091,790000,72.39,54.62,105
I2_ B858,1600,50000,25,213.88,20.4,19.0,75.0,36.0,416,4840,77,0.08600000000000001,747000,108.04,69.93,45
I2_ B859,2060,62500,19,253.23,132.6,19.0,0.0,29.0,432,1034,88,0.104,902000,59.6,47.11,75
I2_ B860,2500,62500,19,253.23,22.0,19.0,0.0,37.0,441,4318,74,0.104,902000,56.92,56.41,25
I2_ B861,1600,62500,19,253.23,29.7,19.0,0.0,35.0,442,4123,79,0.116,1005000,97.78,71.51,30
I2_ B862,2240,62500,19,213.88,75.4,19.0,0.0,36.0,435,966,82,0.111,962000,42.09,45.62,75
I2_ B863,2220,62500,19,213.88,86.7,19.0,0.0,28.0,457,1138,82,0.111,962000,70.97,56.79,35
I2_ B864,2220,62500,19,213.88,121.8,19.0,0.0,36.0,452,1034,86,0.115,995999,73.8,68.73,25
I2_ B865,2180,62500,19,379.84,59.4,19.0,0.0,35.0,442,4123,80,0.091,790000,64.06,46.72,80
I2_ B866,2700,62500,19,379.84,163.2,19.0,0.0,29.0,433,1068,86,0.1,868000,62.8,53.57,60
I2_ B867,2200,62500,19,379.84,30.6,19.0,0.0,35.0,424,4840,72,0.101,876000,90.36,70.13,25
I2_ B868,2240,62500,19,253.23,76.5,19.0,19.0,37.0,440,1138,83,0.107,928000,54.01,44.42,80
I2_ B869,2280,62500,19,253.23,91.8,19.0,19.0,38.0,446,1034,85,0.106,919000,58.79,38.54,30
I2_ B870,2240,62500,19,253.23,19.8,19.0,19.0,39.0,426,4318,82,0.094,816000,79.27,57.05,35
I2_ B871,1680,62500,19,213.88,61.2,19.0,19.0,31.0,416,1138,88,0.106,919000,48.08,46.53,55
I2_ B872,1800,62500,19,213.88,61.2,19.0,19.0,37.0,423,1068,83,0.112,971000,82.76,28.67,65
I2_ B873,1340,62500,19,213.88,91.8,19.0,19.0,37.0,452,1034,88,0.081,704000,128.63,41.26,25
I2_ B874,2700,62500,19,379.84,42.5,19.0,19.0,35.0,429,4840,75,0.08399999999999999,730000,66.67,47.15,75
I2_ B875,1540,62500,19,379.84,182.7,19.0,19.0,40.0,441,1034,85,0.082,713000,126.54,38.39,30
I2_ B876,1760,62500,19,379.84,25.3,19.0,19.0,27.0,427,4318,73,0.094,816000,90.1,71.78,35
I2_ B877,1600,62500,19,253.23,182.7,19.0,38.0,34.0,446,1034,83,0.1,868000,55.32,26.27,90
I2_ B878,2500,62500,19,253.23,36.3,19.0,38.0,38.0,415,4123,80,0.115,995999,38.59,59.82,35
I2_ B879,1700,62500,19,253.23,121.8,19.0,38.0,40.0,427,1034,87,0.115,995999,68.86,32.41,25
I2_ B880,1740,62500,19,213.88,66.3,19.0,38.0,30.0,459,1138,85,0.082,713000,50.46,32.35,95
I2_ B881,2200,62500,19,213.88,91.8,19.0,38.0,27.0,446,1034,85,0.09000000000000001,782000,51.51,36.37,75
