Repository: cpmalenab/fire-resistance

# Prediction of Fire Resistance of FRP-strengthened Concrete Beams using Machine Learning Techniques
Structural retrofitting of concrete buildings is necessitated by building aging, changes in occupancy, structural code updates, seismic events, and construction errors, with various techniques such as concrete jacketing, steel plate bonding, and Fiber Reinforced Polymer (FRP) application being utilized. FRP stands out due to its quick installation, lightweight nature, durability, and adaptability, but it suffers from diminished performance at *elevated temperatures* and potential adhesion failure.

File: data/fire_resistance.csv (part 13 of 50)
beam_name,length,concrete_area,concrete_cover,steel_area,frp_area,insulation_thickness,insulation_depth,conc_strength,steel_strength,frp_strength,glass_transition,thermal_conductivity,specific_heat,total_load,load_ratio,fire_resistance
I2_ B882,1680,62500,19,213.88,121.8,19.0,38.0,34.0,417,1034,83,0.094,816000,96.57,70.13,35
I2_ B883,1620,62500,19,379.84,52.8,19.0,38.0,40.0,444,4123,84,0.101,876000,92.64,44.43,105
I2_ B884,2320,62500,19,379.84,102.0,19.0,38.0,31.0,435,1138,82,0.107,928000,78.46,57.8,80
I2_ B885,1880,62500,19,379.84,56.1,19.0,38.0,39.0,457,4123,79,0.106,919000,133.74,69.94,30
I2_ B886,1900,62500,19,253.23,22.1,19.0,47.5,30.0,425,4840,72,0.091,790000,44.33,34.4,115
I2_ B887,2240,62500,19,253.23,162.4,19.0,47.5,30.0,417,1068,84,0.104,902000,45.75,61.43,35
I2_ B888,2300,62500,19,253.23,39.6,19.0,47.5,34.0,444,4123,80,0.088,765000,55.65,70.82,40
I2_ B889,1560,62500,19,213.88,91.8,19.0,47.5,28.0,438,1068,83,0.085,739000,80.79,28.09,95
I2_ B890,2460,62500,19,213.88,21.6,19.0,47.5,36.0,443,4100,75,0.10900000000000001,945000,42.18,33.61,80
I2_ B891,1540,62500,19,213.88,26.4,19.0,47.5,37.0,436,4123,75,0.089,773000,79.34,70.27,10
I2_ B892,2520,62500,19,379.84,263.9,19.0,47.5,29.0,426,1068,82,0.097,842000,49.2,32.25,105
I2_ B893,2640,62500,19,379.84,263.9,19.0,47.5,34.0,449,1034,86,0.081,704000,84.38,58.27,40
I2_ B894,2660,62500,19,379.84,43.2,19.0,47.5,32.0,423,4100,76,0.108,936000,83.95,60.9,30
I2_ B895,2000,62500,19,253.23,31.2,19.0,57.0,33.0,450,4100,84,0.118,1021999,55.59,32.11,90
I2_ B896,2580,62500,19,253.23,31.2,19.0,57.0,31.0,431,4100,77,0.08,696000,34.11,39.55,95
I2_ B897,2300,62500,19,253.23,22.1,19.0,57.0,38.0,440,4840,73,0.108,936000,59.42,50.95,30
I2_ B898,2400,62500,19,213.88,120.0,19.0,57.0,29.0,444,1100,72,0.10500000000000001,911000,53.94,43.33,100
I2_ B899,2160,62500,19,213.88,121.8,19.0,57.0,40.0,460,1068,83,0.101,876000,69.71,25.63,30
I2_ B900,1280,62500,19,213.88,66.3,19.0,57.0,29.0,445,1138,87,0.081,704000,106.3,50.04,30
I2_ B901,2360,62500,19,379.84,304.5,19.0,57.0,27.0,459,1034,82,0.094,816000,71.73,45.31,125
I2_ B902,2140,62500,19,379.84,25.3,19.0,57.0,36.0,422,4318,82,0.089,773000,75.1,55.59,90
I2_ B903,1820,62500,19,379.84,183.6,19.0,57.0,30.0,449,1068,82,0.11699999999999999,1013999,149.07,60.09,25
I2_ B904,2040,62500,25,253.23,120.0,19.0,0.0,28.0,422,1100,73,0.10500000000000001,911000,51.2,47.24,85
I2_ B905,2440,62500,25,253.23,182.7,19.0,0.0,32.0,442,1034,82,0.081,704000,42.28,61.93,35
I2_ B906,2200,62500,25,253.23,87.0,19.0,0.0,33.0,438,966,87,0.108,936000,62.47,70.51,35
I2_ B907,1580,62500,25,213.88,90.0,19.0,0.0,31.0,448,1100,80,0.081,704000,70.68,43.78,100
I2_ B908,2380,62500,25,213.88,22.1,19.0,0.0,38.0,430,4840,84,0.08600000000000001,747000,53.83,57.99,30
I2_ B909,2400,62500,25,213.88,19.8,19.0,0.0,34.0,450,4318,82,0.093,807000,60.47,68.15,40
I2_ B910,1640,62500,25,379.84,183.6,19.0,0.0,35.0,460,1034,82,0.118,1021999,105.02,45.81,105
I2_ B911,2640,62500,25,379.84,223.3,19.0,0.0,33.0,438,1034,88,0.114,988000,50.94,55.22,75
I2_ B912,2760,62500,25,379.84,107.1,19.0,0.0,28.0,417,1138,84,0.098,850000,58.27,70.05,35
I2_ B913,1800,62500,25,253.23,91.8,19.0,25.0,30.0,435,1138,86,0.082,713000,43.62,39.75,90
I2_ B914,1860,62500,25,253.23,29.7,19.0,25.0,39.0,419,4123,83,0.10500000000000001,911000,43.44,55.62,55
I2_ B915,2080,62500,25,253.23,66.3,19.0,25.0,38.0,457,1138,88,0.11,953000,63.78,47.76,40
I2_ B916,2160,62500,25,213.88,66.3,19.0,25.0,29.0,445,1138,86,0.096,833000,43.19,33.11,90
I2_ B917,1640,62500,25,213.88,21.6,19.0,25.0,38.0,423,4100,76,0.116,1005000,59.32,58.08,35
I2_ B918,1340,62500,25,213.88,61.2,19.0,25.0,34.0,416,1068,83,0.082,713000,119.53,70.17,35
I2_ B919,1520,62500,25,379.84,263.9,19.0,25.0,31.0,451,1034,85,0.082,713000,89.44,31.08,135
I2_ B920,2680,62500,25,379.84,40.8,19.0,25.0,31.0,422,4840,75,0.085,739000,69.1,59.9,35
I2_ B921,1560,62500,25,379.84,145.0,19.0,25.0,39.0,451,966,88,0.116,1005000,116.85,67.78,35
I2_ B922,2500,62500,25,253.23,91.8,19.0,50.0,35.0,451,1068,84,0.106,919000,30.99,26.84,125
I2_ B923,1600,62500,25,253.23,87.0,19.0,50.0,28.0,453,966,82,0.085,739000,59.4,55.36,95
I2_ B924,1520,62500,25,253.23,112.2,19.0,50.0,29.0,426,1034,85,0.079,687000,111.89,70.17,35
I2_ B925,1960,62500,25,213.88,66.3,19.0,50.0,31.0,426,1138,87,0.10900000000000001,945000,40.15,29.62,125
I2_ B926,1460,62500,25,213.88,87.0,19.0,50.0,28.0,428,966,84,0.08,696000,84.97,64.03,35
I2_ B927,2160,62500,25,213.88,61.2,19.0,50.0,36.0,430,1138,84,0.115,995999,55.82,70.25,50
I2_ B928,1940,62500,25,379.84,263.9,19.0,50.0,29.0,415,1034,83,0.106,919000,68.41,33.89,110
I2_ B929,2800,62500,25,379.84,43.2,19.0,50.0,33.0,451,4100,75,0.095,825000,57.39,55.27,30
I2_ B930,2760,62500,25,379.84,182.7,19.0,50.0,40.0,436,1034,88,0.08399999999999999,730000,74.66,69.68,40
I2_ B931,1840,62500,25,253.23,25.5,19.0,62.5,28.0,448,4840,77,0.11900000000000001,1031000,57.58,46.62,95
I2_ B932,1580,62500,25,253.23,31.2,19.0,62.5,35.0,443,4100,84,0.10500000000000001,911000,70.83,44.61,30
I2_ B933,2180,62500,25,253.23,130.0,19.0,62.5,33.0,450,1100,77,0.081,704000,54.14,50.27,30
I2_ B934,1520,62500,25,213.88,90.0,19.0,62.5,40.0,425,1100,82,0.097,842000,62.01,48.4,105
I2_ B935,1480,62500,25,213.88,90.0,19.0,62.5,28.0,422,1100,75,0.11699999999999999,1013999,84.26,36.26,35
I2_ B936,2420,62500,25,213.88,56.1,19.0,62.5,37.0,459,1138,84,0.1,868000,57.94,66.79,40
I2_ B937,1860,62500,25,379.84,127.5,19.0,62.5,27.0,451,1138,83,0.1,868000,58.75,43.47,150
I2_ B938,1940,62500,25,379.84,223.3,19.0,62.5,30.0,425,1068,85,0.10500000000000001,911000,66.29,55.96,100
I2_ B939,2320,62500,25,379.84,182.7,19.0,62.5,40.0,434,1034,83,0.108,936000,97.94,42.91,30
I2_ B940,1820,62500,25,253.23,25.5,19.0,75.0,30.0,458,4840,79,0.095,825000,62.93,46.64,120
I2_ B941,1840,62500,25,253.23,91.8,19.0,75.0,30.0,457,1138,88,0.08399999999999999,730000,76.6,47.76,40
I2_ B942,1740,62500,25,253.23,31.2,19.0,75.0,36.0,450,4100,73,0.091,790000,70.89,50.5,30
I2_ B943,1300,62500,25,213.88,29.7,19.0,75.0,32.0,431,4123,81,0.087,756000,60.89,45.17,115
I2_ B944,1240,62500,25,213.88,91.8,19.0,75.0,27.0,442,1034,82,0.116,1005000,103.89,38.18,30
I2_ B945,1460,62500,25,213.88,81.6,19.0,75.0,37.0,460,1068,83,0.107,928000,93.62,70.54,35
I2_ B946,1980,62500,25,379.84,116.0,19.0,75.0,37.0,444,966,88,0.087,756000,59.36,45.96,155
I2_ B947,2580,62500,25,379.84,30.6,19.0,75.0,40.0,456,4840,78,0.092,799000,77.65,54.5,40
I2_ B948,2760,62500,25,379.84,182.7,19.0,75.0,39.0,439,1034,83,0.08399999999999999,730000,60.76,43.34,45
I2_ B949,1920,60000,25,253.23,33.0,19.0,0.0,30.0,426,4123,82,0.097,842000,69.74,45.87,90
I2_ B950,2800,60000,25,253.23,140.0,19.0,0.0,27.0,443,1100,75,0.087,756000,38.28,53.11,85
I2_ B951,2320,60000,25,253.23,66.3,19.0,0.0,28.0,417,1138,88,0.08600000000000001,747000,75.69,70.74,30
I2_ B952,2800,60000,25,379.84,223.3,19.0,0.0,38.0,437,1034,88,0.091,790000,50.19,46.81,105
I2_ B953,2320,60000,25,379.84,45.9,19.0,0.0,31.0,448,1138,85,0.10900000000000001,945000,67.35,60.98,95
I2_ B954,1740,60000,25,379.84,12.1,19.0,0.0,30.0,417,4318,73,0.081,704000,125.46,72.37,85
I2_ B955,2580,60000,25,253.23,26.4,19.0,25.0,33.0,451,4100,78,0.08600000000000001,747000,51.65,48.33,95
I2_ B956,2700,60000,25,253.23,22.1,19.0,25.0,32.0,439,4840,75,0.093,807000,40.4,57.08,80
I2_ B957,1620,60000,25,253.23,121.8,19.0,25.0,40.0,449,1068,85,0.11,953000,109.9,68.91,30
I2_ B958,2560,60000,25,379.84,46.4,19.0,25.0,32.0,440,966,85,0.092,799000,39.28,48.28,135
I2_ B959,2780,60000,25,379.84,203.0,19.0,25.0,27.0,419,1068,82,0.11699999999999999,1013999,83.42,61.11,35
I2_ B960,2180,60000,25,379.84,160.0,19.0,25.0,35.0,443,1100,78,0.093,807000,118.14,70.27,10
I2_ B961,2760,60000,25,253.23,18.7,19.0,50.0,34.0,448,4318,83,0.093,807000,38.51,45.02,105
I2_ B962,1580,60000,25,253.23,40.8,19.0,50.0,40.0,456,1138,83,0.1,868000,65.81,60.3,105
I2_ B963,2280,60000,25,253.23,142.1,19.0,50.0,35.0,437,1034,83,0.112,971000,77.66,70.3,35
I2_ B964,1520,60000,25,379.84,223.3,19.0,50.0,40.0,423,1034,86,0.088,765000,133.33,33.16,125
I2_ B965,2140,60000,25,379.84,30.6,19.0,50.0,34.0,447,4840,80,0.11699999999999999,1013999,122.24,61.71,95
I2_ B966,2000,60000,25,379.84,45.9,19.0,50.0,31.0,456,1138,83,0.095,825000,97.65,71.55,100
I2_ B967,2080,60000,25,253.23,40.8,19.0,62.5,29.0,427,1138,88,0.115,995999,41.85,46.89,130
I2_ B968,2400,60000,25,253.23,110.0,19.0,62.5,35.0,441,1100,75,0.093,807000,76.32,62.09,35
I2_ B969,2220,60000,25,253.23,40.6,19.0,62.5,27.0,457,966,83,0.10500000000000001,911000,58.85,73.1,100
I2_ B970,2060,60000,25,379.84,13.6,19.0,62.5,37.0,427,4840,77,0.096,833000,58.13,47.32,145
I2_ B971,1980,60000,25,379.84,243.6,19.0,62.5,29.0,441,1034,88,0.106,919000,116.98,55.18,100
I2_ B972,2220,60000,25,379.84,110.2,19.0,62.5,32.0,433,966,86,0.095,825000,86.13,71.07,45
I2_ B973,1960,60000,25,253.23,46.4,19.0,75.0,28.0,416,966,88,0.085,739000,45.44,48.73,135
I2_ B974,2740,60000,25,253.23,86.7,19.0,75.0,40.0,447,1138,84,0.10900000000000001,945000,44.78,57.54,35
I2_ B975,2440,60000,25,253.23,120.0,19.0,75.0,30.0,453,1100,75,0.11900000000000001,1031000,56.58,70.07,30
I2_ B976,1940,60000,25,379.84,13.2,19.0,75.0,40.0,435,4318,77,0.101,876000,62.71,47.86,140
I2_ B977,1940,60000,25,379.84,71.4,19.0,75.0,28.0,425,1034,87,0.093,807000,106.34,60.66,145
I2_ B978,1660,60000,25,379.84,45.9,19.0,75.0,33.0,421,1138,84,0.102,885000,105.55,72.66,105
I2_ B979,2400,60000,38,253.23,121.8,19.0,0.0,37.0,451,1034,87,0.107,928000,50.58,46.85,130
I2_ B980,2660,60000,38,253.23,56.1,19.0,0.0,28.0,445,1138,85,0.097,842000,39.62,63.14,100
I2_ B981,1520,60000,38,253.23,101.5,19.0,0.0,34.0,416,1034,86,0.11699999999999999,1013999,82.73,68.69,25
I2_ B982,1940,60000,38,379.84,162.4,19.0,0.0,40.0,420,1034,82,0.097,842000,58.53,42.14,155
I2_ B983,2500,60000,38,379.84,223.3,19.0,0.0,30.0,419,1034,85,0.085,739000,58.11,58.96,115
I2_ B984,1840,60000,38,379.84,160.0,19.0,0.0,31.0,436,1100,72,0.087,756000,112.42,70.22,25
I2_ B985,1600,60000,38,253.23,69.6,19.0,38.0,33.0,430,966,82,0.115,995999,76.78,48.36,125
I2_ B986,2080,60000,38,253.23,26.4,19.0,38.0,35.0,436,4100,80,0.088,765000,60.88,60.37,115
I2_ B987,2540,60000,38,253.23,30.6,19.0,38.0,36.0,426,1138,84,0.09000000000000001,782000,40.42,69.52,110
I2_ B988,2300,60000,38,379.84,223.3,19.0,38.0,27.0,420,1034,83,0.08,696000,53.12,48.84,135
I2_ B989,1600,60000,38,379.84,203.0,19.0,38.0,40.0,421,1034,82,0.08600000000000001,747000,138.38,62.55,40
I2_ B990,2280,60000,38,379.84,12.1,19.0,38.0,38.0,455,4318,82,0.10500000000000001,911000,84.64,69.72,110
I2_ B991,2300,60000,38,253.23,17.0,19.0,76.0,40.0,431,4840,78,0.092,799000,34.17,44.38,160
I2_ B992,2620,60000,38,253.23,35.7,19.0,76.0,28.0,419,1138,83,0.092,799000,29.88,58.4,165
I2_ B993,1520,60000,38,253.23,40.6,19.0,76.0,32.0,456,966,82,0.091,790000,77.12,71.41,115
I2_ B994,2420,60000,38,379.84,140.0,19.0,76.0,30.0,426,1100,84,0.089,773000,60.72,47.17,150
I2_ B995,2380,60000,38,379.84,28.9,19.0,76.0,36.0,443,4840,74,0.114,988000,86.38,55.97,130
I2_ B996,2000,60000,38,379.84,71.4,19.0,76.0,31.0,436,1034,83,0.093,807000,81.76,72.03,120
I2_ B997,2720,60000,38,253.23,130.0,19.0,95.0,29.0,456,1100,80,0.08,696000,47.57,43.21,170
I2_ B998,1760,60000,38,253.23,102.0,19.0,95.0,38.0,458,1034,84,0.085,739000,59.15,55.47,135
I2_ B999,1920,60000,38,253.23,142.1,19.0,95.0,30.0,432,1034,84,0.089,773000,69.22,69.9,45
I2_ B1000,2360,60000,38,379.84,76.5,19.0,95.0,32.0,439,1138,87,0.108,936000,57.8,45.55,180
I2_ B1001,2060,60000,38,379.84,35.7,19.0,95.0,28.0,416,1138,84,0.08600000000000001,747000,79.62,62.21,165
I2_ B1002,2720,60000,38,379.84,18.7,19.0,95.0,34.0,442,4318,85,0.101,876000,98.58,69.97,40
I2_ B1003,2420,60000,38,253.23,69.6,19.0,114.0,34.0,427,966,83,0.088,765000,49.14,47.17,160
I2_ B1004,2180,60000,38,253.23,71.4,19.0,114.0,37.0,449,1138,85,0.089,773000,59.59,56.37,40
I2_ B1005,1720,60000,38,253.23,61.2,19.0,114.0,36.0,430,1138,83,0.081,704000,99.34,69.99,40
I2_ B1006,2420,60000,38,379.84,33.6,19.0,114.0,29.0,442,4100,80,0.097,842000,46.75,48.65,200
I2_ B1007,1580,60000,38,379.84,76.5,19.0,114.0,40.0,421,1138,84,0.1,868000,93.57,56.52,155
I2_ B1008,2480,60000,38,379.84,23.8,19.0,114.0,29.0,442,4840,75,0.106,919000,88.96,71.12,35
I2_ B1009,1540,75000,25,253.23,81.6,19.0,0.0,28.0,442,1138,88,0.1,868000,93.13,47.72,95
I2_ B1010,2140,75000,25,253.23,31.2,19.0,0.0,32.0,424,4100,76,0.108,936000,70.38,61.02,40
I2_ B1011,1740,75000,25,253.23,90.0,19.0,0.0,40.0,426,1100,72,0.114,988000,102.12,70.24,30
I2_ B1012,3680,75000,25,395.91,102.0,19.0,0.0,38.0,419,1138,82,0.112,971000,29.96,45.54,120
I2_ B1013,3960,75000,25,395.91,43.2,19.0,0.0,34.0,426,4100,72,0.08,696000,42.94,61.89,35
I2_ B1014,3620,75000,25,395.91,132.6,19.0,0.0,36.0,457,1068,87,0.08,696000,51.87,70.57,55
I2_ B1015,2320,75000,25,379.84,43.2,19.0,0.0,36.0,456,4100,81,0.11699999999999999,1013999,59.77,42.41,125
I2_ B1016,2480,75000,25,379.84,132.6,19.0,0.0,37.0,415,1034,87,0.087,756000,67.91,58.12,85
I2_ B1017,1920,75000,25,379.84,127.5,19.0,0.0,39.0,426,1138,83,0.091,790000,108.14,64.92,25
I2_ B1018,1820,75000,25,253.23,19.8,19.0,25.0,39.0,425,4318,82,0.095,825000,55.91,34.57,125
I2_ B1019,1760,75000,25,253.23,121.8,19.0,25.0,35.0,417,1068,82,0.08399999999999999,730000,55.33,50.79,85
I2_ B1020,2080,75000,25,253.23,91.8,19.0,25.0,39.0,447,1068,82,0.098,850000,84.92,41.13,25
I2_ B1021,4800,75000,25,395.91,127.6,19.0,25.0,33.0,459,966,83,0.095,825000,22.36,44.78,105
I2_ B1022,3780,75000,25,395.91,42.9,19.0,25.0,39.0,422,4123,85,0.116,1005000,32.19,40.18,95
I2_ B1023,4840,75000,25,395.91,42.5,19.0,25.0,33.0,458,4840,72,0.095,825000,38.07,69.91,35
I2_ B1024,1780,75000,25,379.84,173.4,19.0,25.0,39.0,446,1034,88,0.092,799000,79.09,42.49,140
I2_ B1025,1720,75000,25,379.84,223.3,19.0,25.0,34.0,436,1068,83,0.10900000000000001,945000,168.39,62.61,30
I2_ B1026,1540,75000,25,379.84,42.5,19.0,25.0,30.0,423,4840,74,0.108,936000,166.38,69.82,30
I2_ B1027,1940,75000,25,253.23,66.3,19.0,50.0,28.0,424,1138,87,0.10900000000000001,945000,39.92,43.39,100
I2_ B1028,2440,75000,25,253.23,130.0,19.0,50.0,31.0,442,1100,72,0.104,902000,55.69,42.57,35
I2_ B1029,2740,75000,25,253.23,90.0,19.0,50.0,39.0,451,1100,80,0.08600000000000001,747000,49.81,42.68,35
I2_ B1030,3680,75000,25,395.91,43.2,19.0,50.0,36.0,451,4100,75,0.115,995999,34.13,37.72,120
I2_ B1031,3940,75000,25,395.91,112.2,19.0,50.0,32.0,435,1138,85,0.091,790000,36.44,57.64,95
I2_ B1032,4760,75000,25,395.91,180.0,19.0,50.0,39.0,423,1100,82,0.083,722000,40.89,59.8,65
I2_ B1033,2480,75000,25,379.84,132.6,19.0,50.0,40.0,435,1034,82,0.097,842000,62.85,33.31,150
I2_ B1034,1720,75000,25,379.84,263.9,19.0,50.0,39.0,452,1034,86,0.082,713000,114.96,44.45,30
I2_ B1035,2420,75000,25,379.84,34.0,19.0,50.0,35.0,451,4840,85,0.081,704000,110.09,70.57,35
I2_ B1036,2640,75000,25,253.23,31.2,19.0,62.5,35.0,425,4100,83,0.10500000000000001,911000,55.73,47.14,110
I2_ B1037,2000,75000,25,253.23,110.0,19.0,62.5,34.0,434,1100,73,0.10900000000000001,945000,74.71,61.46,35
I2_ B1038,1520,75000,25,253.23,121.8,19.0,62.5,32.0,431,1068,83,0.112,971000,110.42,32.67,25
I2_ B1039,3600,75000,25,395.91,153.0,19.0,62.5,33.0,433,1068,85,0.108,936000,37.1,48.28,120
I2_ B1040,4540,75000,25,395.91,153.0,19.0,62.5,29.0,458,1068,83,0.1,868000,34.26,59.12,95
I2_ B1041,5140,75000,25,395.91,43.2,19.0,62.5,35.0,419,4100,76,0.083,722000,36.07,60.81,40
I2_ B1042,1560,75000,25,379.84,180.0,19.0,62.5,31.0,428,1100,83,0.11299999999999999,979000,115.06,47.64,115
I2_ B1043,2220,75000,25,379.84,183.6,19.0,62.5,29.0,450,1068,82,0.087,756000,82.53,46.02,110
I2_ B1044,2480,75000,25,379.84,43.2,19.0,62.5,29.0,446,4100,79,0.11699999999999999,1013999,85.32,62.03,40
I2_ B1045,1920,75000,25,253.23,18.7,19.0,75.0,33.0,438,4318,81,0.091,790000,56.5,44.06,145
I2_ B1046,2720,75000,25,253.23,91.8,19.0,75.0,29.0,433,1068,87,0.097,842000,52.25,31.83,125
I2_ B1047,2520,75000,25,253.23,122.4,19.0,75.0,35.0,425,1034,86,0.11299999999999999,979000,85.7,70.73,45
I2_ B1048,4160,75000,25,395.91,145.0,19.0,75.0,37.0,438,966,88,0.081,704000,29.59,45.4,140
I2_ B1049,3600,75000,25,395.91,263.9,19.0,75.0,33.0,459,1068,82,0.108,936000,43.02,57.28,50
I2_ B1050,3900,75000,25,395.91,42.9,19.0,75.0,40.0,431,4123,82,0.08600000000000001,747000,43.42,53.08,40
I2_ B1051,2140,75000,25,379.84,122.4,19.0,75.0,36.0,421,1068,83,0.101,876000,61.97,45.1,125
I2_ B1052,1840,75000,25,379.84,127.5,19.0,75.0,36.0,429,1138,87,0.106,919000,122.85,51.26,35
I2_ B1053,1800,75000,25,379.84,182.7,19.0,75.0,35.0,435,1068,87,0.082,713000,157.1,42.31,30
I2_ B1054,2500,75000,38,253.23,42.9,19.0,0.0,28.0,457,4123,78,0.108,936000,48.7,48.33,110
I2_ B1055,1800,75000,38,253.23,66.3,19.0,0.0,30.0,420,1138,88,0.114,988000,90.11,57.65,35
I2_ B1056,1640,75000,38,253.23,25.5,19.0,0.0,28.0,439,4840,72,0.107,928000,122.11,69.59,30
I2_ B1057,3780,75000,38,395.91,56.1,19.0,0.0,29.0,433,4123,83,0.10500000000000001,911000,28.25,46.77,160
I2_ B1058,4000,75000,38,395.91,27.5,19.0,0.0,37.0,446,4318,81,0.08600000000000001,747000,36.49,52.7,130
I2_ B1059,3660,75000,38,395.91,39.1,19.0,0.0,37.0,425,4840,83,0.10900000000000001,945000,49.55,68.93,30
I2_ B1060,2400,75000,38,379.84,170.0,19.0,0.0,35.0,445,1100,81,0.114,988000,51.8,44.84,160
I2_ B1061,2560,75000,38,379.84,180.0,19.0,0.0,36.0,460,1100,75,0.093,807000,98.36,55.41,115
I2_ B1062,2100,75000,38,379.84,139.2,19.0,0.0,37.0,427,966,85,0.089,773000,96.72,68.27,25
I2_ B1063,2040,75000,38,253.23,91.8,19.0,38.0,30.0,451,1068,83,0.09000000000000001,782000,53.58,42.57,100
I2_ B1064,2660,75000,38,253.23,29.7,19.0,38.0,37.0,447,4123,76,0.116,1005000,40.6,59.09,75
I2_ B1065,1980,75000,38,253.23,22.0,19.0,38.0,35.0,450,4318,73,0.11299999999999999,979000,102.35,66.55,30
I2_ B1066,4160,75000,38,395.91,223.3,19.0,38.0,39.0,440,1034,85,0.091,790000,27.5,45.06,155
I2_ B1067,4960,75000,38,395.91,127.5,19.0,38.0,27.0,448,1138,88,0.095,825000,31.76,56.72,45
I2_ B1068,5220,75000,38,395.91,23.1,19.0,38.0,34.0,421,4318,75,0.097,842000,28.66,68.17,40
I2_ B1069,2420,75000,38,379.84,91.8,19.0,38.0,39.0,439,1138,85,0.088,765000,56.32,40.18,190
I2_ B1070,2160,75000,38,379.84,127.6,19.0,38.0,33.0,460,966,88,0.104,902000,82.61,60.12,110
I2_ B1071,2300,75000,38,379.84,182.7,19.0,38.0,27.0,423,1068,83,0.09000000000000001,782000,113.02,43.41,25
I2_ B1072,1940,75000,38,253.23,91.8,19.0,76.0,39.0,426,1068,88,0.09899999999999999,859000,57.86,27.4,145
I2_ B1073,2600,75000,38,253.23,121.8,19.0,76.0,40.0,442,1068,85,0.096,833000,38.27,23.51,140
I2_ B1074,2340,75000,38,253.23,22.1,19.0,76.0,35.0,450,4840,79,0.115,995999,58.98,51.16,35
I2_ B1075,5080,75000,38,395.91,182.7,19.0,76.0,38.0,434,1068,86,0.103,893000,22.13,27.13,185
I2_ B1076,3720,75000,38,395.91,43.2,19.0,76.0,36.0,453,4100,73,0.093,807000,34.14,45.81,140
I2_ B1077,4100,75000,38,395.91,42.5,19.0,76.0,34.0,448,4840,73,0.085,739000,45.69,69.53,40
I2_ B1078,1820,75000,38,379.84,223.3,19.0,76.0,27.0,460,1068,87,0.08399999999999999,730000,75.61,48.3,190
I2_ B1079,1820,75000,38,379.84,180.0,19.0,76.0,27.0,448,1100,82,0.115,995999,107.73,52.35,30
I2_ B1080,2060,75000,38,379.84,182.7,19.0,76.0,39.0,440,1068,85,0.09000000000000001,782000,145.59,41.15,30
I2_ B1081,1560,75000,38,253.23,121.8,19.0,95.0,27.0,447,1068,86,0.095,825000,68.03,22.76,195
I2_ B1082,1700,75000,38,253.23,121.8,19.0,95.0,37.0,448,1068,87,0.11,953000,79.73,25.72,135
I2_ B1083,2660,75000,38,253.23,182.7,19.0,95.0,34.0,450,1034,84,0.083,722000,59.13,39.44,35
I2_ B1084,5500,75000,38,395.91,52.8,19.0,95.0,27.0,417,4100,76,0.092,799000,19.28,43.04,205
I2_ B1085,4280,75000,38,395.91,130.0,19.0,95.0,40.0,439,1100,77,0.082,713000,30.22,43.69,135
I2_ B1086,3960,75000,38,395.91,30.6,19.0,95.0,39.0,426,4840,76,0.116,1005000,40.9,60.28,50
I2_ B1087,2000,75000,38,379.84,27.5,19.0,95.0,30.0,433,4318,80,0.104,902000,62.71,47.0,170
I2_ B1088,2340,75000,38,379.84,43.2,19.0,95.0,36.0,428,4100,80,0.098,850000,69.52,45.55,145
I2_ B1089,1620,75000,38,379.84,35.7,19.0,95.0,32.0,436,4840,81,0.103,893000,167.01,69.68,45
I2_ B1090,1980,75000,38,253.23,112.2,19.0,114.0,29.0,443,1034,85,0.096,833000,53.73,43.43,195
I2_ B1091,2000,75000,38,253.23,75.4,19.0,114.0,36.0,430,966,83,0.085,739000,51.86,38.78,175
I2_ B1092,1520,75000,38,253.23,19.8,19.0,114.0,39.0,459,4318,75,0.088,765000,116.65,56.33,35
I2_ B1093,4600,75000,38,395.91,27.5,19.0,114.0,39.0,434,4318,77,0.081,704000,23.45,40.05,200
I2_ B1094,3800,75000,38,395.91,243.6,19.0,114.0,37.0,433,1034,88,0.097,842000,35.56,52.43,140
I2_ B1095,3700,75000,38,395.91,127.5,19.0,114.0,27.0,431,1138,86,0.10900000000000001,945000,48.89,70.27,45
I2_ B1096,2220,75000,38,379.84,132.6,19.0,114.0,27.0,422,1068,85,0.087,756000,55.58,35.63,205
I2_ B1097,1740,75000,38,379.84,182.7,19.0,114.0,31.0,418,1068,86,0.097,842000,118.17,32.56,150
I2_ B1098,1680,75000,38,379.84,127.5,19.0,114.0,29.0,435,1138,88,0.118,1021999,170.42,70.06,40
I2_ B1099,5400,90000,25,395.91,127.6,19.0,0.0,38.0,457,966,86,0.104,902000,25.2,46.36,110
I2_ B1100,3760,90000,25,395.91,156.6,19.0,0.0,39.0,443,966,85,0.102,885000,37.92,51.61,75
I2_ B1101,4420,90000,25,395.91,52.8,19.0,0.0,31.0,421,4123,84,0.089,773000,42.73,71.24,35
I2_ B1102,2800,90000,25,379.84,223.3,19.0,0.0,37.0,436,1068,82,0.088,765000,48.54,42.69,105
I2_ B1103,1880,90000,25,379.84,163.2,19.0,0.0,30.0,425,1068,87,0.111,962000,92.84,58.38,25
I2_ B1104,2300,90000,25,379.84,163.2,19.0,0.0,37.0,451,1068,87,0.115,995999,114.95,69.48,35
I2_ B1105,5060,90000,25,395.91,107.1,19.0,25.0,34.0,437,1138,82,0.088,765000,22.54,43.42,110
I2_ B1106,4100,90000,25,395.91,22.0,19.0,25.0,37.0,417,4318,84,0.11299999999999999,979000,32.07,58.59,85
I2_ B1107,4280,90000,25,395.91,122.4,19.0,25.0,31.0,457,1138,82,0.107,928000,41.3,70.91,40
I2_ B1108,1940,90000,25,379.84,46.2,19.0,25.0,40.0,425,4123,83,0.08600000000000001,747000,75.14,46.2,130
I2_ B1109,1660,90000,25,379.84,112.2,19.0,25.0,40.0,420,1138,88,0.116,1005000,137.67,42.04,75
I2_ B1110,2560,90000,25,379.84,182.7,19.0,25.0,39.0,419,1068,88,0.095,825000,82.84,36.45,30
I2_ B1111,4080,90000,25,395.91,153.0,19.0,50.0,39.0,414,1034,88,0.115,995999,27.94,42.35,125
I2_ B1112,4760,90000,25,395.91,132.6,19.0,50.0,40.0,424,1068,87,0.087,756000,31.1,59.12,50
I2_ B1113,4640,90000,25,395.91,121.8,19.0,50.0,32.0,439,966,88,0.10500000000000001,911000,38.48,71.43,60
I2_ B1114,1940,90000,25,379.84,263.9,19.0,50.0,40.0,460,1034,85,0.106,919000,75.55,43.63,110
I2_ B1115,2000,90000,25,379.84,33.0,19.0,50.0,40.0,428,4318,84,0.08,696000,91.5,52.86,45
I2_ B1116,2020,90000,25,379.84,52.8,19.0,50.0,40.0,453,4123,77,0.112,971000,158.52,70.21,15
I2_ B1117,3600,90000,25,395.91,243.6,19.0,62.5,35.0,452,1068,83,0.107,928000,35.24,42.67,145
I2_ B1118,4840,90000,25,395.91,55.2,19.0,62.5,27.0,440,4100,79,0.107,928000,32.25,52.99,100
I2_ B1119,5240,90000,25,395.91,183.6,19.0,62.5,28.0,427,1034,87,0.101,876000,37.47,70.21,50
I2_ B1120,2260,90000,25,379.84,91.8,19.0,62.5,31.0,425,1138,84,0.098,850000,64.85,42.18,180
I2_ B1121,2560,90000,25,379.84,153.0,19.0,62.5,37.0,418,1068,84,0.079,687000,114.11,62.62,40
I2_ B1122,1940,90000,25,379.84,107.1,19.0,62.5,39.0,446,1138,82,0.094,816000,109.14,65.47,40
I2_ B1123,4000,90000,25,395.91,162.4,19.0,75.0,27.0,426,966,82,0.104,902000,28.7,44.0,140
I2_ B1124,3720,90000,25,395.91,263.9,19.0,75.0,32.0,434,1034,83,0.083,722000,41.11,60.57,45
I2_ B1125,5300,90000,25,395.91,32.3,19.0,75.0,34.0,417,4840,82,0.08,696000,32.49,70.1,55
I2_ B1126,2260,90000,25,379.84,263.9,19.0,75.0,28.0,457,1068,84,0.08,696000,77.89,43.81,155
I2_ B1127,2660,90000,25,379.84,163.2,19.0,75.0,32.0,455,1034,83,0.103,893000,75.38,43.42,110
I2_ B1128,2740,90000,25,379.84,37.4,19.0,75.0,30.0,449,4840,85,0.103,893000,100.79,70.29,40
I2_ B1129,4620,90000,38,395.91,182.7,19.0,0.0,38.0,434,1034,82,0.08399999999999999,730000,25.52,47.06,190
I2_ B1130,4220,90000,38,395.91,30.8,19.0,0.0,32.0,457,4318,77,0.092,799000,33.62,53.27,135
I2_ B1131,4940,90000,38,395.91,107.1,19.0,0.0,40.0,436,1138,84,0.094,816000,37.06,64.23,50
I2_ B1132,2520,90000,38,379.84,150.0,19.0,0.0,36.0,420,1100,77,0.08399999999999999,730000,80.69,47.78,145
I2_ B1133,1660,90000,38,379.84,163.2,19.0,0.0,28.0,453,1068,86,0.108,936000,148.54,59.03,30
I2_ B1134,2380,90000,38,379.84,173.4,19.0,0.0,38.0,449,1034,85,0.116,1005000,140.99,69.22,30
I2_ B1135,4640,90000,38,395.91,127.5,19.0,38.0,32.0,457,1138,83,0.089,773000,24.87,45.11,170
I2_ B1136,4160,90000,38,395.91,102.0,19.0,38.0,37.0,440,1138,85,0.088,765000,39.91,58.72,45
I2_ B1137,5240,90000,38,395.91,36.0,19.0,38.0,40.0,442,4100,82,0.08600000000000001,747000,35.25,69.11,60
I2_ B1138,2640,90000,38,379.84,145.0,19.0,38.0,33.0,455,966,86,0.108,936000,47.64,42.59,145
I2_ B1139,2280,90000,38,379.84,150.8,19.0,38.0,39.0,442,966,83,0.098,850000,85.49,60.18,40
I2_ B1140,1640,90000,38,379.84,127.6,19.0,38.0,40.0,417,966,83,0.08600000000000001,747000,140.02,57.65,35
I2_ B1141,3880,90000,38,395.91,200.0,19.0,76.0,31.0,452,1100,76,0.1,868000,33.95,47.41,150
I2_ B1142,3780,90000,38,395.91,127.6,19.0,76.0,36.0,445,966,86,0.092,799000,32.68,45.08,175
I2_ B1143,5480,90000,38,395.91,122.4,19.0,76.0,40.0,459,1138,83,0.11,953000,35.53,67.86,40
I2_ B1144,2280,90000,38,379.84,96.9,19.0,76.0,31.0,427,1138,82,0.11,953000,47.39,42.8,235
I2_ B1145,1540,90000,38,379.84,102.0,19.0,76.0,30.0,423,1138,87,0.1,868000,101.35,53.31,145
I2_ B1146,2760,90000,38,379.84,37.4,19.0,76.0,39.0,457,4840,77,0.089,773000,77.17,59.85,35
I2_ B1147,3960,90000,38,395.91,52.8,19.0,95.0,37.0,415,4123,79,0.085,739000,30.44,32.36,195
I2_ B1148,3520,90000,38,395.91,107.1,19.0,95.0,29.0,430,1138,83,0.11299999999999999,979000,41.87,60.25,45
I2_ B1149,5440,90000,38,395.91,46.2,19.0,95.0,33.0,426,4123,84,0.088,765000,28.05,70.49,65
I2_ B1150,2480,90000,38,379.84,243.6,19.0,95.0,36.0,449,1034,85,0.098,850000,72.78,26.41,200
I2_ B1151,1720,90000,38,379.84,243.6,19.0,95.0,33.0,445,1034,88,0.094,816000,95.93,34.53,145
I2_ B1152,2280,90000,38,379.84,49.5,19.0,95.0,33.0,453,4123,79,0.09000000000000001,782000,118.19,70.65,45
I2_ B1153,4020,90000,38,395.91,38.4,19.0,114.0,32.0,416,4100,76,0.081,704000,30.13,36.42,190
I2_ B1154,4420,90000,38,395.91,182.7,19.0,114.0,40.0,435,1068,84,0.102,885000,31.43,27.56,175
I2_ B1155,4580,90000,38,395.91,52.8,19.0,114.0,27.0,414,4100,83,0.09899999999999999,859000,35.73,70.09,50
I2_ B1156,2440,90000,38,379.84,223.3,19.0,114.0,32.0,427,1068,83,0.089,773000,78.25,45.09,165
I2_ B1157,1600,90000,38,379.84,223.3,19.0,114.0,35.0,440,1034,84,0.107,928000,136.92,59.51,35
I2_ B1158,2340,90000,38,379.84,107.1,19.0,114.0,32.0,415,1138,82,0.09899999999999999,859000,93.71,67.61,40
I2_ B1159,5100,87500,25,395.91,183.6,19.0,0.0,28.0,459,1034,88,0.089,773000,28.86,42.78,100
I2_ B1160,4880,87500,25,395.91,48.0,19.0,0.0,38.0,451,4100,75,0.118,1021999,42.75,57.41,35
I2_ B1161,3600,87500,25,395.91,223.3,19.0,0.0,30.0,433,1068,88,0.082,713000,55.63,70.27,40
I2_ B1162,2460,87500,25,379.84,59.4,19.0,0.0,30.0,440,4123,72,0.116,1005000,73.81,44.36,130
I2_ B1163,1940,87500,25,379.84,223.3,19.0,0.0,35.0,429,1034,86,0.103,893000,121.19,58.14,80
I2_ B1164,2440,87500,25,379.84,102.0,19.0,0.0,37.0,433,1138,83,0.102,885000,146.59,66.18,25
I2_ B1165,4180,87500,25,395.91,48.0,19.0,25.0,34.0,443,4100,82,0.106,919000,35.45,47.02,105
I2_ B1166,3560,87500,25,395.91,27.5,19.0,25.0,39.0,420,4318,80,0.10900000000000001,945000,46.66,56.13,80
I2_ B1167,4260,87500,25,395.91,42.5,19.0,25.0,32.0,434,4840,77,0.11900000000000001,1031000,58.14,69.72,35
I2_ B1168,2000,87500,25,379.84,27.5,19.0,25.0,29.0,446,4318,83,0.08399999999999999,730000,94.5,44.79,110
I2_ B1169,2520,87500,25,379.84,27.5,19.0,25.0,38.0,444,4318,79,0.10500000000000001,911000,80.94,60.2,30
I2_ B1170,2660,87500,25,379.84,173.4,19.0,25.0,32.0,421,1034,83,0.115,995999,139.89,70.37,35
I2_ B1171,4700,87500,25,395.91,37.4,19.0,50.0,40.0,420,4840,78,0.087,756000,29.75,47.3,115
I2_ B1172,4100,87500,25,395.91,145.0,19.0,50.0,32.0,414,966,82,0.079,687000,45.08,57.6,45
I2_ B1173,5200,87500,25,395.91,42.5,19.0,50.0,28.0,451,4840,84,0.091,790000,39.98,70.3,45
I2_ B1174,2140,87500,25,379.84,127.5,19.0,50.0,28.0,428,1138,87,0.098,850000,109.13,42.71,120
I2_ B1175,1580,87500,25,379.84,127.5,19.0,50.0,35.0,450,1138,84,0.1,868000,145.82,55.33,30
I2_ B1176,2220,87500,25,379.84,183.6,19.0,50.0,33.0,416,1034,87,0.093,807000,130.38,59.83,35
I2_ B1177,4720,87500,25,395.91,102.0,19.0,62.5,30.0,421,1138,87,0.118,1021999,25.33,43.11,130
I2_ B1178,5500,87500,25,395.91,263.9,19.0,62.5,29.0,417,1068,88,0.085,739000,39.32,45.01,45
I2_ B1179,3800,87500,25,395.91,180.0,19.0,62.5,36.0,432,1100,84,0.087,756000,64.48,60.49,45
I2_ B1180,1600,87500,25,379.84,122.4,19.0,62.5,30.0,458,1138,87,0.08399999999999999,730000,127.88,42.58,175
I2_ B1181,1920,87500,25,379.84,243.6,19.0,62.5,38.0,454,1068,82,0.087,756000,159.79,57.53,35
I2_ B1182,2040,87500,25,379.84,30.6,19.0,62.5,39.0,420,4840,78,0.08,696000,131.75,60.77,35
I2_ B1183,5280,87500,25,395.91,180.0,19.0,75.0,39.0,422,1100,83,0.103,893000,27.73,36.87,140
I2_ B1184,3660,87500,25,395.91,263.9,19.0,75.0,38.0,423,1034,87,0.108,936000,48.43,41.2,40
I2_ B1185,3560,87500,25,395.91,27.5,19.0,75.0,32.0,446,4318,73,0.111,962000,62.24,69.92,35
I2_ B1186,1840,87500,25,379.84,180.0,19.0,75.0,29.0,416,1100,72,0.08600000000000001,747000,112.24,41.79,145
I2_ B1187,1560,87500,25,379.84,43.2,19.0,75.0,35.0,427,4100,81,0.112,971000,217.03,54.76,30
I2_ B1188,2160,87500,25,379.84,116.0,19.0,75.0,27.0,459,966,85,0.11900000000000001,1031000,105.08,71.18,35
I2_ B1189,3660,87500,38,395.91,59.4,19.0,0.0,35.0,424,4123,76,0.082,713000,35.63,45.06,160
I2_ B1190,3900,87500,38,395.91,127.5,19.0,0.0,33.0,451,1138,87,0.101,876000,47.47,61.03,40
I2_ B1191,5120,87500,38,395.91,59.4,19.0,0.0,40.0,450,4123,83,0.097,842000,43.33,70.01,45
I2_ B1192,2040,87500,38,379.84,42.5,19.0,0.0,29.0,420,4840,83,0.106,919000,102.94,45.11,140
I2_ B1193,1940,87500,38,379.84,43.2,19.0,0.0,36.0,434,4100,83,0.11900000000000001,1031000,141.58,55.7,115
I2_ B1194,1640,87500,38,379.84,170.0,19.0,0.0,31.0,432,1100,84,0.10500000000000001,911000,142.83,70.48,30
I2_ B1195,4160,87500,38,395.91,59.4,19.0,38.0,36.0,440,4123,76,0.082,713000,35.01,41.33,125
I2_ B1196,3840,87500,38,395.91,182.7,19.0,38.0,34.0,447,1068,87,0.08399999999999999,730000,42.22,36.76,135
I2_ B1197,4320,87500,38,395.91,59.4,19.0,38.0,38.0,439,4123,85,0.092,799000,49.57,60.39,35
I2_ B1198,1940,87500,38,379.84,263.9,19.0,38.0,35.0,445,1034,83,0.101,876000,124.96,34.35,160
I2_ B1199,1700,87500,38,379.84,127.5,19.0,38.0,35.0,444,1138,87,0.098,850000,174.57,51.08,105
I2_ B1200,2400,87500,38,379.84,127.5,19.0,38.0,34.0,451,1138,86,0.102,885000,100.61,70.11,35
I2_ B1201,4960,87500,38,395.91,145.0,19.0,76.0,27.0,425,966,82,0.11299999999999999,979000,29.36,46.47,175
I2_ B1202,3760,87500,38,395.91,153.0,19.0,76.0,32.0,425,1068,84,0.11299999999999999,979000,45.45,60.18,45
I2_ B1203,5360,87500,38,395.91,42.5,19.0,76.0,28.0,447,4840,79,0.102,885000,41.06,70.1,60
I2_ B1204,2520,87500,38,379.84,102.0,19.0,76.0,40.0,457,1138,88,0.096,833000,65.58,45.76,160
I2_ B1205,2180,87500,38,379.84,43.2,19.0,76.0,27.0,416,4100,82,0.11900000000000001,1031000,132.23,53.47,35
I2_ B1206,2160,87500,38,379.84,163.2,19.0,76.0,35.0,445,1068,82,0.092,799000,151.97,69.92,45
I2_ B1207,4360,87500,38,395.91,91.8,19.0,95.0,39.0,426,1138,86,0.083,722000,29.06,39.35,190
I2_ B1208,5100,87500,38,395.91,133.4,19.0,95.0,32.0,430,966,86,0.103,893000,33.41,61.1,45
I2_ B1209,4300,87500,38,395.91,42.5,19.0,95.0,31.0,460,4840,80,0.11,953000,52.14,70.26,50
I2_ B1210,1860,87500,38,379.84,150.0,19.0,95.0,39.0,420,1100,79,0.09000000000000001,782000,89.04,45.2,160
I2_ B1211,2100,87500,38,379.84,150.0,19.0,95.0,35.0,430,1100,77,0.08399999999999999,730000,84.16,55.54,160
I2_ B1212,2420,87500,38,379.84,122.4,19.0,95.0,37.0,444,1138,82,0.115,995999,158.99,65.57,35
I2_ B1213,4140,87500,38,395.91,43.2,19.0,114.0,38.0,436,4100,85,0.11299999999999999,979000,30.78,38.25,195
I2_ B1214,3720,87500,38,395.91,145.0,19.0,114.0,33.0,432,966,82,0.09000000000000001,782000,42.76,54.87,150
I2_ B1215,5280,87500,38,395.91,60.0,19.0,114.0,27.0,445,4100,85,0.083,722000,39.63,70.39,65
I2_ B1216,2740,87500,38,379.84,42.5,19.0,114.0,28.0,424,4840,75,0.10900000000000001,945000,62.34,47.01,195
I2_ B1217,1680,87500,38,379.84,59.4,19.0,114.0,36.0,452,4123,81,0.081,704000,179.59,45.79,155
I2_ B1218,2460,87500,38,379.84,50.4,19.0,114.0,30.0,446,4100,81,0.115,995999,99.32,70.49,35
I2_ B1219,3600,105000,25,395.91,127.6,19.0,0.0,34.0,430,966,84,0.095,825000,37.46,47.85,110
I2_ B1220,4420,105000,25,395.91,112.2,19.0,0.0,29.0,421,1138,82,0.089,773000,41.4,55.87,75
I2_ B1221,4360,105000,25,395.91,132.6,19.0,0.0,29.0,455,1138,85,0.098,850000,49.46,71.0,35
I2_ B1222,2300,105000,25,379.84,122.4,19.0,0.0,40.0,436,1068,87,0.094,816000,90.38,43.4,120
I2_ B1223,1780,105000,25,379.84,153.0,19.0,0.0,36.0,449,1034,83,0.098,850000,102.51,53.92,105
I2_ B1224,2700,105000,25,379.84,48.0,19.0,0.0,35.0,438,4100,74,0.107,928000,128.21,70.06,25
I2_ B1225,4120,105000,25,593.87,365.4,19.0,0.0,30.0,414,1034,87,0.083,722000,46.53,45.4,150
I2_ B1226,4820,105000,25,593.87,52.8,19.0,0.0,36.0,417,4100,79,0.111,962000,51.63,61.41,85
I2_ B1227,4900,105000,25,593.87,127.6,19.0,0.0,35.0,431,966,84,0.102,885000,60.51,71.03,35
I2_ B1228,5260,105000,25,395.91,145.0,19.0,25.0,28.0,452,966,82,0.092,799000,25.99,44.19,110
I2_ B1229,5220,105000,25,395.91,243.6,19.0,25.0,30.0,431,1034,88,0.082,713000,32.32,58.51,100
I2_ B1230,4060,105000,25,395.91,38.4,19.0,25.0,40.0,429,4100,76,0.082,713000,55.71,70.04,40
I2_ B1231,1980,105000,25,379.84,168.2,19.0,25.0,27.0,442,966,87,0.1,868000,80.05,42.6,150
I2_ B1232,1900,105000,25,379.84,132.6,19.0,25.0,34.0,429,1068,83,0.115,995999,158.92,57.0,75
I2_ B1233,2580,105000,25,379.84,28.6,19.0,25.0,39.0,448,4318,84,0.098,850000,101.13,66.6,35
I2_ B1234,4680,105000,25,593.87,260.0,19.0,25.0,27.0,448,1100,81,0.112,971000,42.17,47.71,140
I2_ B1235,3520,105000,25,593.87,69.3,19.0,25.0,31.0,448,4123,73,0.118,1021999,69.0,56.99,120
I2_ B1236,4440,105000,25,593.87,22.0,19.0,25.0,33.0,430,4318,77,0.094,816000,62.34,71.25,90
I2_ B1237,4560,105000,25,395.91,50.4,19.0,50.0,34.0,439,4100,79,0.10500000000000001,911000,32.01,44.94,125
I2_ B1238,5000,105000,25,395.91,48.0,19.0,50.0,31.0,454,4100,77,0.107,928000,36.47,54.16,100
I2_ B1239,4260,105000,25,395.91,66.0,19.0,50.0,27.0,452,4123,80,0.118,1021999,52.2,71.18,50
I2_ B1240,2800,105000,25,379.84,150.0,19.0,50.0,37.0,437,1100,79,0.085,739000,62.61,44.49,135
I2_ B1241,2080,105000,25,379.84,50.4,19.0,50.0,34.0,415,4100,80,0.10900000000000001,945000,98.96,55.23,35
I2_ B1242,1700,105000,25,379.84,49.5,19.0,50.0,39.0,420,4123,72,0.079,687000,156.12,70.57,45
I2_ B1243,4000,105000,25,593.87,79.2,19.0,50.0,39.0,447,4123,82,0.095,825000,53.39,48.45,120
I2_ B1244,5280,105000,25,593.87,22.0,19.0,50.0,37.0,449,4318,84,0.082,713000,41.42,56.22,140
I2_ B1245,5460,105000,25,593.87,122.4,19.0,50.0,38.0,422,1138,84,0.082,713000,50.67,66.65,45
I2_ B1246,4540,105000,25,395.91,39.1,19.0,62.5,37.0,455,4840,77,0.098,850000,32.43,43.67,130
I2_ B1247,4400,105000,25,395.91,243.6,19.0,62.5,39.0,445,1068,83,0.11,953000,44.12,34.65,40
I2_ B1248,4240,105000,25,395.91,223.3,19.0,62.5,40.0,441,1034,85,0.10500000000000001,911000,51.45,68.66,45
I2_ B1249,2220,105000,25,379.84,163.2,19.0,62.5,40.0,447,1034,86,0.095,825000,74.38,31.82,130
I2_ B1250,2400,105000,25,379.84,153.0,19.0,62.5,37.0,447,1068,83,0.104,902000,141.17,57.08,45
I2_ B1251,1720,105000,25,379.84,116.0,19.0,62.5,27.0,425,966,83,0.108,936000,165.86,71.26,45
I2_ B1252,4180,105000,25,593.87,174.0,19.0,62.5,35.0,419,966,88,0.095,825000,45.51,46.15,140
I2_ B1253,5420,105000,25,593.87,62.4,19.0,62.5,32.0,430,4100,85,0.108,936000,44.96,56.94,105
I2_ B1254,4120,105000,25,593.87,234.6,19.0,62.5,30.0,420,1068,83,0.111,962000,70.6,70.44,40
I2_ B1255,3920,105000,25,395.91,25.3,19.0,75.0,28.0,434,4318,75,0.103,893000,33.44,47.46,155
I2_ B1256,4780,105000,25,395.91,210.0,19.0,75.0,28.0,421,1100,85,0.08,696000,41.64,58.28,55
I2_ B1257,3740,105000,25,395.91,127.6,19.0,75.0,29.0,422,966,85,0.083,722000,57.77,62.46,45
I2_ B1258,1880,105000,25,379.84,243.6,19.0,75.0,37.0,449,1034,88,0.103,893000,93.25,46.61,130
I2_ B1259,2380,105000,25,379.84,39.1,19.0,75.0,29.0,453,4840,77,0.116,1005000,141.83,61.59,35
I2_ B1260,2620,105000,25,379.84,160.0,19.0,75.0,37.0,434,1100,79,0.082,713000,128.0,51.96,35
I2_ B1261,4940,105000,25,593.87,27.5,19.0,75.0,29.0,418,4318,82,0.118,1021999,36.4,49.56,160
I2_ B1262,3900,105000,25,593.87,147.9,19.0,75.0,31.0,457,1138,87,0.085,739000,63.48,53.04,140
I2_ B1263,4040,105000,25,593.87,306.0,19.0,75.0,39.0,457,1034,84,0.1,868000,87.67,70.1,60
I2_ B1264,3920,105000,38,395.91,37.4,19.0,0.0,32.0,424,4840,73,0.081,704000,35.01,44.41,135
I2_ B1265,5380,105000,38,395.91,147.9,19.0,0.0,29.0,450,1138,88,0.11900000000000001,1031000,32.42,52.63,100
I2_ B1266,4980,105000,38,395.91,223.3,19.0,0.0,29.0,430,1034,82,0.082,713000,42.71,69.64,50
I2_ B1267,1820,105000,38,379.84,34.0,19.0,0.0,38.0,431,4840,83,0.115,995999,124.47,46.85,120
I2_ B1268,1960,105000,38,379.84,107.1,19.0,0.0,36.0,457,1138,84,0.11299999999999999,979000,158.6,55.55,100
I2_ B1269,2060,105000,38,379.84,117.3,19.0,0.0,28.0,445,1138,83,0.107,928000,163.88,69.73,35
I2_ B1270,4260,105000,38,593.87,304.5,19.0,0.0,40.0,416,1034,88,0.106,919000,46.16,46.01,175
I2_ B1271,4400,105000,38,593.87,133.4,19.0,0.0,28.0,460,966,84,0.10900000000000001,945000,56.12,63.92,120
I2_ B1272,5400,105000,38,593.87,34.0,19.0,0.0,38.0,423,4840,74,0.094,816000,52.63,71.05,35
I2_ B1273,3580,105000,38,395.91,214.2,19.0,38.0,30.0,445,1034,84,0.083,722000,36.97,42.05,140
I2_ B1274,4840,105000,38,395.91,66.0,19.0,38.0,28.0,430,4123,82,0.08399999999999999,730000,38.89,56.79,45
I2_ B1275,4320,105000,38,395.91,122.4,19.0,38.0,28.0,435,1138,83,0.101,876000,49.81,70.47,55
I2_ B1276,2360,105000,38,379.84,150.0,19.0,38.0,37.0,417,1100,75,0.10900000000000001,945000,86.92,42.19,130
I2_ B1277,1680,105000,38,379.84,48.0,19.0,38.0,28.0,423,4100,79,0.102,885000,115.91,60.29,30
I2_ B1278,1700,105000,38,379.84,160.0,19.0,38.0,36.0,449,1100,78,0.08399999999999999,730000,216.55,52.15,40
I2_ B1279,4080,105000,38,593.87,214.2,19.0,38.0,30.0,435,1068,88,0.107,928000,44.23,44.06,190
I2_ B1280,5460,105000,38,593.87,324.8,19.0,38.0,35.0,442,1068,87,0.085,739000,49.16,40.71,140
I2_ B1281,5200,105000,38,593.87,117.3,19.0,38.0,31.0,442,1138,84,0.11,953000,51.29,71.43,40
I2_ B1282,4360,105000,38,395.91,153.0,19.0,76.0,31.0,415,1068,87,0.108,936000,29.85,47.99,125
I2_ B1283,5500,105000,38,395.91,183.6,19.0,76.0,27.0,420,1034,85,0.082,713000,31.59,55.75,140
I2_ B1284,4600,105000,38,395.91,112.2,19.0,76.0,39.0,416,1138,82,0.101,876000,48.34,55.72,45
I2_ B1285,1940,105000,38,379.84,153.0,19.0,76.0,40.0,439,1034,82,0.1,868000,112.86,47.61,140
I2_ B1286,2280,105000,38,379.84,35.7,19.0,76.0,39.0,421,4840,85,0.088,765000,103.37,54.58,145
I2_ B1287,2420,105000,38,379.84,117.3,19.0,76.0,29.0,419,1138,83,0.096,833000,96.17,70.55,40
I2_ B1288,4920,105000,38,593.87,174.0,19.0,76.0,40.0,434,966,83,0.11699999999999999,1013999,41.33,46.2,185
I2_ B1289,4800,105000,38,593.87,263.9,19.0,76.0,36.0,424,1068,88,0.095,825000,51.82,58.92,135
I2_ B1290,3620,105000,38,593.87,193.8,19.0,76.0,40.0,437,1068,87,0.102,885000,89.99,70.31,55
I2_ B1291,4240,105000,38,395.91,153.0,19.0,95.0,27.0,439,1138,82,0.098,850000,33.3,47.46,150
I2_ B1292,4600,105000,38,395.91,263.9,19.0,95.0,28.0,425,1034,83,0.083,722000,31.53,53.6,155
I2_ B1293,3840,105000,38,395.91,35.7,19.0,95.0,39.0,436,4840,82,0.118,1021999,57.02,69.27,40
I2_ B1294,2280,105000,38,379.84,150.0,19.0,95.0,28.0,414,1100,83,0.11299999999999999,979000,60.53,43.06,175
I2_ B1295,2300,105000,38,379.84,48.0,19.0,95.0,34.0,422,4100,77,0.102,885000,106.94,55.65,45
I2_ B1296,2660,105000,38,379.84,223.3,19.0,95.0,35.0,429,1068,88,0.116,1005000,91.94,68.11,40
I2_ B1297,4300,105000,38,593.87,200.0,19.0,95.0,38.0,431,1100,78,0.101,876000,40.76,45.5,250
I2_ B1298,4320,105000,38,593.87,265.2,19.0,95.0,28.0,437,1034,84,0.10900000000000001,945000,59.93,61.11,40
I2_ B1299,4240,105000,38,593.87,304.5,19.0,95.0,38.0,432,1034,85,0.083,722000,68.98,70.15,45
I2_ B1300,5220,105000,38,395.91,204.0,19.0,114.0,31.0,458,1034,86,0.107,928000,28.63,42.15,190
I2_ B1301,4120,105000,38,395.91,163.2,19.0,114.0,31.0,442,1034,83,0.116,1005000,38.99,43.69,150
I2_ B1302,4760,105000,38,395.91,170.0,19.0,114.0,37.0,444,1100,76,0.093,807000,50.15,69.8,60
I2_ B1303,1640,105000,38,379.84,263.9,19.0,114.0,29.0,416,1034,83,0.093,807000,127.1,44.4,200
