Repository: cpmalenab/fire-resistance

# Prediction of Fire Resistance of FRP-strengthened Concrete Beams using Machine Learning Techniques
Structural retrofitting of concrete buildings is necessitated by building aging, changes in occupancy, structural code updates, seismic events, and construction errors, with various techniques such as concrete jacketing, steel plate bonding, and Fiber Reinforced Polymer (FRP) application being utilized. FRP stands out due to its quick installation, lightweight nature, durability, and adaptability, but it suffers from diminished performance at *elevated temperatures* and potential adhesion failure.

File: data/fire_resistance.csv (part 15 of 50)
beam_name,length,concrete_area,concrete_cover,steel_area,frp_area,insulation_thickness,insulation_depth,conc_strength,steel_strength,frp_strength,glass_transition,thermal_conductivity,specific_heat,total_load,load_ratio,fire_resistance
I2_ B1722,5760,135000,38,854.64,51.0,19.0,0.0,37.0,442,4840,74,0.103,893000,71.35,71.05,35
I2_ B1723,5640,135000,38,569.76,280.0,19.0,38.0,29.0,425,1100,72,0.088,765000,36.58,46.28,155
I2_ B1724,5140,135000,38,569.76,304.5,19.0,38.0,32.0,417,1068,86,0.104,902000,59.04,63.78,45
I2_ B1725,4360,135000,38,569.76,304.5,19.0,38.0,36.0,435,1068,87,0.11699999999999999,1013999,74.0,70.76,50
I2_ B1726,5040,135000,38,593.87,45.9,19.0,38.0,40.0,430,4840,85,0.094,816000,54.55,47.49,165
I2_ B1727,4900,135000,38,593.87,324.8,19.0,38.0,32.0,441,1068,85,0.085,739000,75.36,43.88,115
I2_ B1728,5000,135000,38,593.87,69.3,19.0,38.0,31.0,451,4123,74,0.107,928000,84.59,71.92,35
I2_ B1729,6200,135000,38,854.64,40.8,19.0,38.0,32.0,441,4840,76,0.104,902000,42.95,43.37,265
I2_ B1730,4360,135000,38,854.64,300.0,19.0,38.0,38.0,432,1100,80,0.08600000000000001,747000,80.59,58.49,120
I2_ B1731,5380,135000,38,854.64,224.4,19.0,38.0,31.0,420,1068,84,0.103,893000,85.33,71.85,40
I2_ B1732,4040,135000,38,569.76,234.6,19.0,76.0,30.0,431,1034,87,0.091,790000,44.75,43.7,200
I2_ B1733,5760,135000,38,569.76,230.0,19.0,76.0,36.0,433,1100,77,0.11699999999999999,1013999,55.28,63.8,45
I2_ B1734,5640,135000,38,569.76,270.0,19.0,76.0,27.0,453,1100,81,0.104,902000,54.01,71.32,45
I2_ B1735,4300,135000,38,593.87,23.1,19.0,76.0,29.0,417,4318,83,0.094,816000,53.05,45.72,265
I2_ B1736,4940,135000,38,593.87,40.8,19.0,76.0,35.0,449,4840,84,0.11,953000,58.21,53.07,190
I2_ B1737,5380,135000,38,593.87,49.3,19.0,76.0,30.0,444,4840,72,0.115,995999,70.24,71.05,40
I2_ B1738,5640,135000,38,854.64,275.4,19.0,76.0,37.0,427,1034,82,0.098,850000,53.07,49.48,180
I2_ B1739,5520,135000,38,854.64,265.2,19.0,76.0,31.0,439,1034,86,0.097,842000,63.15,60.72,165
I2_ B1740,4700,135000,38,854.64,527.8,19.0,76.0,33.0,435,1068,82,0.082,713000,108.81,70.58,45
I2_ B1741,5320,135000,38,569.76,102.0,19.0,95.0,37.0,437,1138,87,0.114,988000,35.73,44.45,190
I2_ B1742,4980,135000,38,569.76,214.2,19.0,95.0,37.0,450,1068,83,0.108,936000,63.05,60.64,45
I2_ B1743,4360,135000,38,569.76,35.7,19.0,95.0,30.0,435,4840,81,0.11299999999999999,979000,66.73,71.59,40
I2_ B1744,4080,135000,38,593.87,30.8,19.0,95.0,32.0,436,4318,78,0.092,799000,57.49,46.3,225
I2_ B1745,4160,135000,38,593.87,31.9,19.0,95.0,38.0,446,4318,75,0.08,696000,74.83,56.57,180
I2_ B1746,4940,135000,38,593.87,40.8,19.0,95.0,34.0,459,4840,80,0.107,928000,79.11,71.14,45
I2_ B1747,5660,135000,38,854.64,406.0,19.0,95.0,32.0,422,1034,88,0.103,893000,51.74,46.4,195
I2_ B1748,4540,135000,38,854.64,210.0,19.0,95.0,36.0,426,1100,76,0.10500000000000001,911000,61.32,54.19,215
I2_ B1749,4740,135000,38,854.64,50.4,19.0,95.0,27.0,446,4100,80,0.092,799000,73.5,72.62,160
I2_ B1750,4340,135000,38,569.76,244.8,19.0,114.0,31.0,436,1068,83,0.106,919000,52.43,44.0,195
I2_ B1751,4860,135000,38,569.76,132.6,19.0,114.0,39.0,419,1138,87,0.11299999999999999,979000,58.26,61.44,150
I2_ B1752,6100,135000,38,569.76,40.8,19.0,114.0,37.0,415,4840,76,0.09899999999999999,859000,50.78,70.54,45
I2_ B1753,4180,135000,38,593.87,33.0,19.0,114.0,27.0,447,4318,77,0.089,773000,64.82,47.71,225
I2_ B1754,4220,135000,38,593.87,25.3,19.0,114.0,38.0,417,4318,79,0.11,953000,75.82,60.55,165
I2_ B1755,4620,135000,38,593.87,31.9,19.0,114.0,33.0,447,4318,73,0.079,687000,81.64,70.14,45
I2_ B1756,5920,135000,38,854.64,57.6,19.0,114.0,35.0,438,4100,74,0.083,722000,52.9,49.26,280
I2_ B1757,5680,135000,38,854.64,295.8,19.0,114.0,29.0,452,1068,88,0.103,893000,64.82,57.38,200
I2_ B1758,4180,135000,38,854.64,117.3,19.0,114.0,32.0,420,1138,88,0.103,893000,92.0,71.0,140
I2_ B1759,5820,157500,25,569.76,122.4,19.0,0.0,39.0,424,1138,82,0.11,953000,32.29,45.69,125
I2_ B1760,4280,157500,25,569.76,345.1,19.0,0.0,38.0,426,1068,83,0.095,825000,67.88,56.83,40
I2_ B1761,4120,157500,25,569.76,69.3,19.0,0.0,39.0,420,4123,75,0.094,816000,70.6,70.16,40
I2_ B1762,5060,157500,25,593.87,133.4,19.0,0.0,29.0,439,966,84,0.118,1021999,51.67,46.72,175
I2_ B1763,5440,157500,25,593.87,121.8,19.0,0.0,29.0,418,966,84,0.082,713000,53.75,58.97,125
I2_ B1764,4880,157500,25,593.87,133.4,19.0,0.0,38.0,441,966,86,0.101,876000,77.21,69.94,40
I2_ B1765,4700,157500,25,854.64,220.0,19.0,0.0,32.0,429,1100,74,0.085,739000,51.17,45.02,145
I2_ B1766,5740,157500,25,854.64,548.1,19.0,0.0,30.0,447,1068,87,0.08,696000,75.77,59.74,15
I2_ B1767,4800,157500,25,854.64,72.0,19.0,0.0,31.0,427,4100,79,0.094,816000,100.53,71.48,35
I2_ B1768,5440,157500,25,569.76,153.0,19.0,25.0,40.0,434,1138,82,0.103,893000,45.34,47.58,120
I2_ B1769,6100,157500,25,569.76,158.1,19.0,25.0,28.0,440,1138,86,0.098,850000,46.03,64.27,50
I2_ B1770,4440,157500,25,569.76,406.0,19.0,25.0,31.0,455,1034,82,0.087,756000,72.96,69.27,45
I2_ B1771,5240,157500,25,593.87,265.2,19.0,25.0,31.0,416,1034,85,0.111,962000,49.59,46.78,15
I2_ B1772,5360,157500,25,593.87,75.9,19.0,25.0,36.0,432,4123,84,0.10500000000000001,911000,62.87,60.02,75
I2_ B1773,4720,157500,25,593.87,62.4,19.0,25.0,32.0,418,4100,77,0.101,876000,92.7,70.38,35
I2_ B1774,4740,157500,25,854.64,85.8,19.0,25.0,30.0,420,4123,73,0.094,816000,63.4,45.21,15
I2_ B1775,5300,157500,25,854.64,66.0,19.0,25.0,28.0,447,4123,82,0.114,988000,58.3,58.5,125
I2_ B1776,4200,157500,25,854.64,295.8,19.0,25.0,40.0,429,1034,88,0.085,739000,100.94,71.06,40
I2_ B1777,5260,157500,25,569.76,69.6,19.0,50.0,30.0,437,4100,78,0.085,739000,38.81,44.49,135
I2_ B1778,4520,157500,25,569.76,69.6,19.0,50.0,37.0,442,4100,72,0.08600000000000001,747000,67.19,63.47,40
I2_ B1779,6200,157500,25,569.76,121.8,19.0,50.0,30.0,432,966,88,0.083,722000,46.53,71.88,55
I2_ B1780,5260,157500,25,593.87,324.8,19.0,50.0,40.0,437,1068,84,0.09000000000000001,782000,62.94,46.36,130
I2_ B1781,4700,157500,25,593.87,127.6,19.0,50.0,32.0,433,966,84,0.09899999999999999,859000,66.18,59.0,15
I2_ B1782,4800,157500,25,593.87,426.3,19.0,50.0,27.0,438,1068,84,0.079,687000,88.71,69.49,40
I2_ B1783,4580,157500,25,854.64,112.2,19.0,50.0,27.0,424,1138,84,0.112,971000,47.58,45.8,220
I2_ B1784,5720,157500,25,854.64,85.8,19.0,50.0,33.0,415,4123,74,0.092,799000,56.75,59.32,125
I2_ B1785,5580,157500,25,854.64,260.0,19.0,50.0,27.0,415,1100,80,0.1,868000,81.69,71.83,45
I2_ B1786,4100,157500,25,569.76,55.2,19.0,62.5,32.0,444,4100,80,0.091,790000,42.68,43.54,140
I2_ B1787,5460,157500,25,569.76,51.0,19.0,62.5,37.0,429,4840,73,0.111,962000,47.05,58.26,95
I2_ B1788,4400,157500,25,569.76,51.0,19.0,62.5,28.0,442,4840,73,0.104,902000,80.12,70.24,40
I2_ B1789,3700,157500,25,593.87,132.6,19.0,62.5,36.0,415,1138,84,0.081,704000,77.79,48.57,175
I2_ B1790,5360,157500,25,593.87,85.8,19.0,62.5,30.0,424,4123,77,0.091,790000,70.89,59.23,50
I2_ B1791,3960,157500,25,593.87,446.6,19.0,62.5,27.0,434,1068,83,0.085,739000,112.97,70.18,45
I2_ B1792,6200,157500,25,854.64,31.9,19.0,62.5,38.0,451,4318,77,0.082,713000,46.5,47.12,240
I2_ B1793,5360,157500,25,854.64,158.1,19.0,62.5,30.0,425,1138,82,0.088,765000,70.37,59.05,155
I2_ B1794,5360,157500,25,854.64,240.0,19.0,62.5,28.0,420,1100,80,0.115,995999,70.49,71.16,50
I2_ B1795,5880,157500,25,569.76,240.0,19.0,75.0,29.0,420,1100,74,0.11,953000,39.49,48.92,145
I2_ B1796,4340,157500,25,569.76,23.1,19.0,75.0,40.0,451,4318,80,0.097,842000,56.14,62.11,120
I2_ B1797,4360,157500,25,569.76,214.2,19.0,75.0,29.0,432,1068,85,0.103,893000,67.68,69.98,45
I2_ B1798,3680,157500,25,593.87,82.5,19.0,75.0,34.0,426,4123,85,0.112,971000,78.81,48.38,135
I2_ B1799,5140,157500,25,593.87,153.0,19.0,75.0,33.0,421,1138,82,0.085,739000,59.33,55.89,125
I2_ B1800,5120,157500,25,593.87,30.8,19.0,75.0,28.0,427,4318,81,0.09000000000000001,782000,78.17,72.02,50
I2_ B1801,5560,157500,25,854.64,487.2,19.0,75.0,28.0,459,1068,85,0.08600000000000001,747000,58.34,45.53,200
I2_ B1802,4300,157500,25,854.64,137.7,19.0,75.0,34.0,440,1138,85,0.09000000000000001,782000,78.68,52.68,180
I2_ B1803,4760,157500,25,854.64,548.1,19.0,75.0,27.0,447,1068,86,0.092,799000,119.91,70.84,40
I2_ B1804,5960,157500,38,569.76,127.5,19.0,0.0,40.0,452,1138,88,0.116,1005000,29.96,44.2,185
I2_ B1805,4920,157500,38,569.76,446.6,19.0,0.0,29.0,453,1034,88,0.081,704000,53.65,53.58,140
I2_ B1806,4980,157500,38,569.76,275.4,19.0,0.0,29.0,454,1068,88,0.112,971000,77.77,70.53,35
I2_ B1807,5340,157500,38,593.87,295.8,19.0,0.0,27.0,454,1034,85,0.083,722000,51.59,43.55,200
I2_ B1808,4740,157500,38,593.87,27.5,19.0,0.0,28.0,449,4318,81,0.118,1021999,70.69,64.76,130
I2_ B1809,3820,157500,38,593.87,234.6,19.0,0.0,38.0,449,1034,87,0.08,696000,118.09,70.3,35
I2_ B1810,5320,157500,38,854.64,30.8,19.0,0.0,36.0,453,4318,79,0.103,893000,54.81,47.67,175
I2_ B1811,5880,157500,38,854.64,230.0,19.0,0.0,39.0,422,1100,74,0.106,919000,70.88,63.4,125
I2_ B1812,4840,157500,38,854.64,39.1,19.0,0.0,40.0,420,4840,81,0.095,825000,76.49,71.35,135
I2_ B1813,4420,157500,38,569.76,116.0,19.0,38.0,28.0,429,966,82,0.096,833000,40.98,49.42,195
I2_ B1814,5060,157500,38,569.76,365.4,19.0,38.0,39.0,421,1034,84,0.087,756000,65.43,60.79,45
I2_ B1815,4700,157500,38,569.76,324.8,19.0,38.0,37.0,421,1068,86,0.104,902000,76.46,69.87,40
I2_ B1816,3620,157500,38,593.87,116.0,19.0,38.0,38.0,442,966,85,0.098,850000,67.48,46.34,15
I2_ B1817,3820,157500,38,593.87,214.2,19.0,38.0,29.0,427,1068,88,0.087,756000,78.62,56.64,155
I2_ B1818,3700,157500,38,593.87,122.4,19.0,38.0,36.0,415,1138,83,0.087,756000,99.69,67.65,40
I2_ B1819,4900,157500,38,854.64,117.3,19.0,38.0,34.0,442,1138,86,0.094,816000,57.73,47.71,185
I2_ B1820,4420,157500,38,854.64,29.7,19.0,38.0,32.0,445,4318,85,0.096,833000,63.28,55.78,165
I2_ B1821,5860,157500,38,854.64,75.9,19.0,38.0,39.0,458,4123,73,0.104,902000,82.29,71.84,45
I2_ B1822,4920,157500,38,569.76,240.0,19.0,76.0,34.0,440,1100,84,0.102,885000,40.54,45.44,155
I2_ B1823,5420,157500,38,569.76,89.1,19.0,76.0,29.0,434,4123,77,0.079,687000,52.14,60.6,50
I2_ B1824,5380,157500,38,569.76,426.3,19.0,76.0,33.0,460,1034,83,0.091,790000,64.34,70.42,45
I2_ B1825,4340,157500,38,593.87,29.7,19.0,76.0,39.0,460,4318,76,0.10900000000000001,945000,57.85,44.01,235
I2_ B1826,4780,157500,38,593.87,39.1,19.0,76.0,40.0,435,4840,84,0.082,713000,73.75,58.1,170
I2_ B1827,3520,157500,38,593.87,365.4,19.0,76.0,29.0,432,1068,87,0.10900000000000001,945000,111.63,69.77,50
I2_ B1828,5420,157500,38,854.64,45.9,19.0,76.0,30.0,431,4840,77,0.088,765000,47.72,49.85,245
I2_ B1829,5160,157500,38,854.64,214.2,19.0,76.0,37.0,421,1034,86,0.093,807000,71.28,59.17,190
I2_ B1830,6200,157500,38,854.64,145.0,19.0,76.0,31.0,459,966,84,0.1,868000,63.51,72.56,135
I2_ B1831,4960,157500,38,569.76,127.5,19.0,95.0,29.0,425,1138,84,0.10500000000000001,911000,37.09,44.19,205
I2_ B1832,4480,157500,38,569.76,385.7,19.0,95.0,38.0,426,1034,86,0.08,696000,58.01,56.25,60
I2_ B1833,5260,157500,38,569.76,40.8,19.0,95.0,33.0,422,4840,77,0.085,739000,54.63,70.81,50
I2_ B1834,3880,157500,38,593.87,132.6,19.0,95.0,34.0,437,1138,88,0.108,936000,62.6,47.94,195
I2_ B1835,4100,157500,38,593.87,168.2,19.0,95.0,28.0,460,966,85,0.092,799000,74.39,56.6,170
I2_ B1836,5220,157500,38,593.87,107.1,19.0,95.0,34.0,444,1138,88,0.097,842000,76.37,69.17,50
I2_ B1837,4340,157500,38,854.64,156.6,19.0,95.0,28.0,445,966,85,0.106,919000,61.2,43.59,235
I2_ B1838,4780,157500,38,854.64,60.0,19.0,95.0,30.0,440,4100,81,0.101,876000,67.49,55.99,240
I2_ B1839,5540,157500,38,854.64,204.0,19.0,95.0,35.0,447,1034,85,0.087,756000,67.89,72.15,155
I2_ B1840,4440,157500,38,569.76,234.6,19.0,114.0,28.0,456,1068,88,0.088,765000,56.35,48.66,175
I2_ B1841,5700,157500,38,569.76,224.4,19.0,114.0,29.0,445,1068,84,0.11699999999999999,1013999,52.99,63.07,50
I2_ B1842,4400,157500,38,569.76,127.5,19.0,114.0,38.0,438,1138,87,0.089,773000,66.89,67.13,50
I2_ B1843,4140,157500,38,593.87,324.8,19.0,114.0,33.0,430,1034,86,0.088,765000,66.89,48.12,220
I2_ B1844,5340,157500,38,593.87,75.9,19.0,114.0,36.0,419,4123,84,0.085,739000,66.39,59.0,160
I2_ B1845,3680,157500,38,593.87,28.6,19.0,114.0,27.0,443,4318,80,0.08,696000,102.25,71.95,45
I2_ B1846,5760,157500,38,854.64,316.2,19.0,114.0,39.0,427,1034,82,0.096,833000,51.58,48.62,195
I2_ B1847,4980,157500,38,854.64,316.2,19.0,114.0,32.0,440,1068,84,0.111,962000,80.05,62.68,55
I2_ B1848,4500,157500,38,854.64,147.9,19.0,114.0,32.0,450,1138,83,0.112,971000,87.89,70.56,45
I2_ B1849,1780,12000,10,63.31,20.4,25.0,0.0,38.0,428,1034,83,0.085,739000,6.48,44.23,50
I2_ B1850,1280,12000,10,63.31,17.4,25.0,0.0,38.0,428,966,85,0.094,816000,10.83,54.05,40
I2_ B1851,2240,12000,10,63.31,23.2,25.0,0.0,40.0,449,966,86,0.08399999999999999,730000,9.54,67.83,25
I2_ B1852,1380,12000,10,63.31,15.3,25.0,10.0,36.0,419,1138,88,0.095,825000,7.39,40.59,50
I2_ B1853,1820,12000,10,63.31,20.4,25.0,10.0,32.0,422,1068,82,0.118,1021999,10.37,22.98,40
I2_ B1854,1380,12000,10,63.31,15.3,25.0,10.0,36.0,417,1138,84,0.082,713000,11.24,66.72,25
I2_ B1855,1620,12000,10,63.31,20.4,25.0,20.0,39.0,435,1034,88,0.088,765000,6.19,47.58,45
I2_ B1856,2180,12000,10,63.31,40.6,25.0,20.0,27.0,456,1034,85,0.08,696000,6.81,53.81,50
I2_ B1857,1580,12000,10,63.31,5.5,25.0,20.0,32.0,421,4318,83,0.11,953000,10.28,69.05,30
I2_ B1858,1940,12000,10,63.31,40.6,25.0,25.0,33.0,433,1034,88,0.097,842000,6.24,48.45,45
I2_ B1859,1700,12000,10,63.31,23.2,25.0,25.0,32.0,447,966,86,0.095,825000,8.54,62.85,30
I2_ B1860,1960,12000,10,63.31,5.5,25.0,25.0,32.0,424,4318,79,0.102,885000,11.85,69.4,30
I2_ B1861,2360,12000,10,63.31,4.4,25.0,30.0,39.0,449,4318,72,0.104,902000,4.7,42.67,55
I2_ B1862,1940,12000,10,63.31,40.6,25.0,30.0,27.0,445,1034,85,0.08600000000000001,747000,9.33,57.83,35
I2_ B1863,1460,12000,10,63.31,7.2,25.0,30.0,33.0,416,4100,75,0.102,885000,11.75,70.77,25
I2_ B1864,1400,14400,10,63.31,15.3,25.0,0.0,32.0,443,1138,86,0.081,704000,7.79,43.98,40
I2_ B1865,1420,14400,10,63.31,30.0,25.0,0.0,34.0,425,1100,72,0.114,988000,14.63,59.3,25
I2_ B1866,2400,14400,10,63.31,17.4,25.0,0.0,27.0,448,966,82,0.094,816000,6.74,71.31,35
I2_ B1867,1520,14400,10,63.31,30.0,25.0,10.0,27.0,414,1100,81,0.118,1021999,8.66,47.95,35
I2_ B1868,1740,14400,10,63.31,20.4,25.0,10.0,35.0,415,1068,87,0.096,833000,9.56,64.11,25
I2_ B1869,1780,14400,10,63.31,9.9,25.0,10.0,28.0,422,4123,84,0.087,756000,13.71,70.53,25
I2_ B1870,2040,14400,10,63.31,7.2,25.0,20.0,30.0,435,4100,81,0.10500000000000001,911000,7.58,43.34,50
I2_ B1871,1520,14400,10,63.31,30.0,25.0,20.0,36.0,428,1100,72,0.102,885000,15.66,62.47,30
I2_ B1872,1700,14400,10,63.31,5.1,25.0,20.0,33.0,446,4840,74,0.116,1005000,13.88,70.29,25
I2_ B1873,2260,14400,10,63.31,20.3,25.0,25.0,40.0,460,1068,88,0.094,816000,6.11,44.61,60
I2_ B1874,2320,14400,10,63.31,20.4,25.0,25.0,28.0,448,1138,84,0.098,850000,9.1,56.45,35
I2_ B1875,1860,14400,10,63.31,20.4,25.0,25.0,28.0,444,1138,82,0.118,1021999,9.62,69.93,40
I2_ B1876,1780,14400,10,63.31,20.3,25.0,30.0,35.0,450,1068,85,0.118,1021999,5.92,47.9,65
I2_ B1877,1640,14400,10,63.31,23.2,25.0,30.0,32.0,450,966,88,0.087,756000,13.74,58.7,35
I2_ B1878,1800,14400,10,63.31,20.4,25.0,30.0,38.0,444,1138,82,0.095,825000,9.74,64.35,35
I2_ B1879,2500,15000,10,63.31,15.3,25.0,0.0,27.0,416,1138,83,0.104,902000,5.5,45.39,50
I2_ B1880,1340,15000,10,63.31,20.4,25.0,0.0,35.0,426,1138,86,0.089,773000,16.07,59.93,30
I2_ B1881,2280,15000,10,63.31,40.6,25.0,0.0,29.0,445,1034,84,0.085,739000,12.73,70.6,30
I2_ B1882,2300,15000,10,63.31,6.8,25.0,10.0,28.0,459,4840,85,0.102,885000,6.72,47.95,45
I2_ B1883,2440,15000,10,63.31,40.6,25.0,10.0,32.0,457,1068,82,0.1,868000,11.16,57.02,35
I2_ B1884,2020,15000,10,63.31,7.2,25.0,10.0,39.0,445,4100,73,0.08,696000,12.57,69.81,25
I2_ B1885,2120,15000,10,63.31,40.6,25.0,20.0,31.0,445,1034,88,0.082,713000,10.18,48.53,45
I2_ B1886,1740,15000,10,63.31,5.5,25.0,20.0,39.0,436,4318,83,0.087,756000,11.98,55.81,30
I2_ B1887,1260,15000,10,63.31,7.2,25.0,20.0,31.0,448,4100,72,0.106,919000,17.73,71.16,20
I2_ B1888,1480,15000,10,63.31,30.6,25.0,25.0,36.0,431,1034,87,0.1,868000,10.24,45.02,50
I2_ B1889,2320,15000,10,63.31,15.3,25.0,25.0,40.0,432,1138,84,0.115,995999,9.27,61.54,30
I2_ B1890,2240,15000,10,63.31,5.5,25.0,25.0,38.0,457,4318,80,0.08,696000,12.83,66.74,30
I2_ B1891,1580,15000,10,63.31,4.4,25.0,30.0,37.0,428,4318,84,0.11,953000,8.55,43.75,55
I2_ B1892,1480,15000,10,63.31,40.6,25.0,30.0,32.0,426,1068,85,0.085,739000,14.07,54.83,30
I2_ B1893,2320,15000,10,63.31,23.2,25.0,30.0,36.0,455,966,88,0.092,799000,11.41,69.57,35
I2_ B1894,2180,15000,12,63.31,9.9,25.0,0.0,35.0,427,4123,77,0.10900000000000001,945000,8.92,45.86,40
I2_ B1895,1700,15000,12,63.31,30.0,25.0,0.0,33.0,445,1100,80,0.087,756000,13.13,61.02,25
I2_ B1896,2300,15000,12,63.31,20.4,25.0,0.0,37.0,429,1068,84,0.1,868000,12.92,71.3,20
I2_ B1897,2060,15000,12,63.31,40.6,25.0,12.0,34.0,436,1068,85,0.11,953000,9.11,46.75,45
I2_ B1898,1420,15000,12,63.31,5.5,25.0,12.0,32.0,414,4318,85,0.10900000000000001,945000,16.89,51.35,45
I2_ B1899,1480,15000,12,63.31,6.8,25.0,12.0,29.0,431,4840,84,0.094,816000,15.75,70.58,25
I2_ B1900,1620,15000,12,63.31,20.4,25.0,24.0,38.0,437,1034,84,0.085,739000,11.48,45.08,55
I2_ B1901,2020,15000,12,63.31,6.6,25.0,24.0,36.0,426,4123,77,0.116,1005000,10.51,62.21,35
I2_ B1902,1940,15000,12,63.31,7.2,25.0,24.0,38.0,457,4100,85,0.101,876000,15.26,70.46,35
I2_ B1903,2020,15000,12,63.31,9.6,25.0,30.0,28.0,450,4100,83,0.116,1005000,8.08,44.31,55
I2_ B1904,1480,15000,12,63.31,4.4,25.0,30.0,38.0,435,4318,78,0.1,868000,12.95,55.45,35
I2_ B1905,2140,15000,12,63.31,30.6,25.0,30.0,28.0,448,1068,83,0.09000000000000001,782000,11.12,70.51,30
I2_ B1906,1400,15000,12,63.31,20.4,25.0,36.0,40.0,424,1034,86,0.106,919000,11.74,43.97,60
I2_ B1907,1420,15000,12,63.31,5.5,25.0,36.0,40.0,450,4318,81,0.095,825000,12.68,54.02,30
I2_ B1908,1940,15000,12,63.31,40.6,25.0,36.0,28.0,438,1034,86,0.11900000000000001,1031000,16.5,70.48,30
I2_ B1909,1520,18000,10,63.31,15.3,25.0,0.0,36.0,459,1138,87,0.085,739000,14.67,48.95,40
I2_ B1910,2380,18000,10,63.31,40.6,25.0,0.0,37.0,441,1034,88,0.11,953000,13.14,61.08,30
I2_ B1911,1280,18000,10,63.31,5.1,25.0,0.0,30.0,417,4840,78,0.118,1021999,21.87,70.64,25
I2_ B1912,1800,18000,10,63.31,7.2,25.0,10.0,34.0,443,4100,73,0.114,988000,11.59,46.82,45
I2_ B1913,1960,18000,10,63.31,20.4,25.0,10.0,31.0,436,1068,82,0.115,995999,9.04,53.2,40
I2_ B1914,2040,18000,10,63.31,30.6,25.0,10.0,27.0,423,1034,88,0.111,962000,12.61,70.34,35
I2_ B1915,2380,18000,10,63.31,40.6,25.0,20.0,35.0,457,1068,84,0.116,1005000,6.38,41.98,55
I2_ B1916,2440,18000,10,63.31,40.6,25.0,20.0,33.0,447,1068,85,0.093,807000,9.78,54.89,35
I2_ B1917,1280,18000,10,63.31,20.4,25.0,20.0,39.0,446,1138,86,0.1,868000,18.49,69.48,35
I2_ B1918,2420,18000,10,63.31,15.3,25.0,25.0,31.0,443,1138,87,0.096,833000,6.07,42.47,60
I2_ B1919,1560,18000,10,63.31,20.3,25.0,25.0,40.0,430,1068,83,0.103,893000,9.03,54.81,55
I2_ B1920,1740,18000,10,63.31,20.4,25.0,25.0,30.0,458,1138,84,0.115,995999,16.46,70.83,30
I2_ B1921,1700,18000,10,63.31,30.6,25.0,30.0,35.0,454,1034,87,0.08600000000000001,747000,9.57,45.41,55
I2_ B1922,2060,18000,10,63.31,17.4,25.0,30.0,36.0,458,966,85,0.096,833000,9.66,59.8,55
I2_ B1923,2240,18000,10,63.31,5.1,25.0,30.0,30.0,445,4840,84,0.115,995999,10.2,70.5,35
I2_ B1924,2100,18000,12,63.31,4.4,25.0,0.0,36.0,448,4318,81,0.088,765000,10.48,46.17,50
I2_ B1925,2120,18000,12,63.31,7.2,25.0,0.0,30.0,435,4100,85,0.08399999999999999,730000,8.34,53.35,35
I2_ B1926,2320,18000,12,63.31,30.6,25.0,0.0,33.0,436,1034,84,0.093,807000,11.22,69.95,25
I2_ B1927,2040,18000,12,63.31,9.9,25.0,12.0,33.0,454,4123,82,0.094,816000,11.1,46.23,40
I2_ B1928,1260,18000,12,63.31,9.9,25.0,12.0,34.0,460,4123,81,0.102,885000,19.64,52.66,35
I2_ B1929,1820,18000,12,63.31,30.0,25.0,12.0,32.0,458,1100,72,0.118,1021999,12.32,70.79,30
I2_ B1930,2000,18000,12,63.31,20.4,25.0,24.0,39.0,451,1138,82,0.11699999999999999,1013999,11.42,43.58,55
I2_ B1931,1240,18000,12,63.31,7.2,25.0,24.0,38.0,437,4100,84,0.101,876000,18.47,52.13,50
I2_ B1932,2300,18000,12,63.31,40.6,25.0,24.0,28.0,415,1068,86,0.088,765000,9.92,68.9,30
I2_ B1933,1820,18000,12,63.31,6.8,25.0,30.0,27.0,441,4840,83,0.094,816000,9.49,47.02,55
I2_ B1934,1680,18000,12,63.31,30.6,25.0,30.0,29.0,450,1034,84,0.115,995999,11.39,53.45,55
I2_ B1935,1380,18000,12,63.31,40.6,25.0,30.0,35.0,439,1034,88,0.092,799000,15.58,69.57,30
I2_ B1936,1700,18000,12,63.31,5.5,25.0,36.0,28.0,417,4318,85,0.107,928000,9.79,42.59,65
I2_ B1937,1280,18000,12,63.31,30.6,25.0,36.0,34.0,433,1034,83,0.092,799000,17.19,55.7,35
I2_ B1938,2060,18000,12,63.31,7.2,25.0,36.0,40.0,418,4100,79,0.118,1021999,15.89,70.69,40
I2_ B1939,1860,22500,10,142.59,81.2,25.0,0.0,31.0,452,1068,82,0.11699999999999999,1013999,17.03,43.04,50
I2_ B1940,1820,22500,10,142.59,81.2,25.0,0.0,32.0,418,1068,84,0.116,1005000,21.0,53.14,35
I2_ B1941,1320,22500,10,142.59,51.0,25.0,0.0,40.0,419,1068,85,0.118,1021999,44.8,70.19,30
I2_ B1942,1560,22500,10,142.59,61.2,25.0,10.0,32.0,441,1034,84,0.106,919000,27.96,46.58,55
I2_ B1943,1460,22500,10,142.59,19.8,25.0,10.0,32.0,437,4123,82,0.093,807000,34.62,63.73,35
I2_ B1944,2200,22500,10,142.59,45.9,25.0,10.0,38.0,446,1138,88,0.09000000000000001,782000,24.7,69.91,35
I2_ B1945,2300,22500,10,142.59,19.2,25.0,20.0,28.0,424,4100,83,0.10900000000000001,945000,14.67,43.89,65
I2_ B1946,1320,22500,10,142.59,60.9,25.0,20.0,38.0,442,1068,83,0.089,773000,28.5,61.15,35
I2_ B1947,1580,22500,10,142.59,45.9,25.0,20.0,27.0,418,1138,85,0.11299999999999999,979000,38.91,69.59,25
I2_ B1948,2100,22500,10,142.59,46.4,25.0,25.0,38.0,440,966,88,0.097,842000,22.46,45.13,65
I2_ B1949,2080,22500,10,142.59,13.6,25.0,25.0,33.0,431,4840,82,0.107,928000,19.17,54.49,55
I2_ B1950,2440,22500,10,142.59,19.8,25.0,25.0,35.0,439,4123,80,0.093,807000,21.22,71.1,35
I2_ B1951,2080,22500,10,142.59,30.6,25.0,30.0,36.0,417,1138,82,0.091,790000,14.61,46.93,70
I2_ B1952,2020,22500,10,142.59,35.7,25.0,30.0,27.0,455,1138,88,0.094,816000,18.7,58.23,65
I2_ B1953,2000,22500,10,142.59,81.2,25.0,30.0,39.0,420,1034,83,0.101,876000,29.46,70.05,45
I2_ B1954,1820,22500,12,142.59,30.6,25.0,0.0,29.0,454,1138,87,0.116,1005000,14.23,45.08,65
I2_ B1955,1540,22500,12,142.59,12.0,25.0,0.0,39.0,449,4100,83,0.093,807000,26.99,55.11,50
I2_ B1956,2120,22500,12,142.59,16.8,25.0,0.0,28.0,441,4100,82,0.082,713000,21.99,70.62,20
I2_ B1957,1580,22500,12,142.59,35.7,25.0,12.0,37.0,441,1138,82,0.09899999999999999,859000,19.1,43.18,60
I2_ B1958,1640,22500,12,142.59,81.2,25.0,12.0,33.0,443,1068,88,0.08,696000,30.5,53.49,45
I2_ B1959,2320,22500,12,142.59,81.2,25.0,12.0,34.0,436,1068,83,0.097,842000,26.63,32.89,35
I2_ B1960,1660,22500,12,142.59,81.2,25.0,24.0,28.0,441,1068,83,0.095,825000,27.56,46.62,60
I2_ B1961,2020,22500,12,142.59,40.8,25.0,24.0,35.0,448,1138,86,0.11,953000,18.75,42.63,60
I2_ B1962,2400,22500,12,142.59,60.9,25.0,24.0,29.0,434,1068,87,0.104,902000,21.28,71.26,25
I2_ B1963,1880,22500,12,142.59,60.9,25.0,30.0,36.0,423,1068,88,0.116,1005000,17.32,44.72,75
I2_ B1964,1940,22500,12,142.59,61.2,25.0,30.0,40.0,434,1034,84,0.08600000000000001,747000,27.94,59.62,35
I2_ B1965,1860,22500,12,142.59,6.6,25.0,30.0,29.0,414,4318,77,0.08600000000000001,747000,23.09,72.06,30
I2_ B1966,1260,22500,12,142.59,50.0,25.0,36.0,38.0,432,1100,77,0.085,739000,23.47,45.61,80
I2_ B1967,1960,22500,12,142.59,30.6,25.0,36.0,37.0,432,1138,85,0.108,936000,22.66,56.55,65
I2_ B1968,2420,22500,12,142.59,21.6,25.0,36.0,28.0,439,4100,73,0.093,807000,21.24,69.63,35
I2_ B1969,1380,30000,10,142.59,14.4,25.0,0.0,31.0,432,4100,81,0.118,1021999,30.72,48.98,50
I2_ B1970,2080,30000,10,142.59,40.8,25.0,0.0,29.0,424,1138,84,0.088,765000,29.38,56.78,30
I2_ B1971,1880,30000,10,142.59,16.5,25.0,0.0,40.0,426,4123,74,0.088,765000,32.49,70.2,35
I2_ B1972,1700,30000,10,142.59,29.0,25.0,10.0,30.0,431,966,86,0.08600000000000001,747000,20.64,46.96,65
I2_ B1973,1440,30000,10,142.59,19.2,25.0,10.0,31.0,442,4100,74,0.09899999999999999,859000,38.47,39.46,45
I2_ B1974,2420,30000,10,142.59,51.0,25.0,10.0,34.0,422,1068,82,0.107,928000,34.35,70.98,30
I2_ B1975,1240,30000,10,142.59,101.5,25.0,20.0,31.0,459,1034,86,0.114,988000,37.71,45.74,60
I2_ B1976,2260,30000,10,142.59,11.0,25.0,20.0,38.0,439,4318,74,0.102,885000,31.4,51.33,55
I2_ B1977,1620,30000,10,142.59,71.4,25.0,20.0,29.0,438,1068,85,0.09000000000000001,782000,43.31,69.08,30
I2_ B1978,1940,30000,10,142.59,15.3,25.0,25.0,39.0,449,4840,85,0.094,816000,35.99,47.31,60
I2_ B1979,1960,30000,10,142.59,61.2,25.0,25.0,37.0,450,1034,86,0.081,704000,35.34,63.77,35
I2_ B1980,1780,30000,10,142.59,121.8,25.0,25.0,30.0,460,1034,87,0.087,756000,41.67,69.79,30
I2_ B1981,1220,30000,10,142.59,35.7,25.0,30.0,33.0,417,1138,87,0.079,687000,37.84,42.05,75
I2_ B1982,1700,30000,10,142.59,16.5,25.0,30.0,33.0,418,4123,78,0.094,816000,32.05,54.07,65
I2_ B1983,1240,30000,10,142.59,81.2,25.0,30.0,30.0,441,1068,87,0.116,1005000,77.66,69.93,45
I2_ B1984,1960,30000,12,142.59,19.8,25.0,0.0,30.0,429,4123,80,0.11699999999999999,1013999,22.09,44.38,65
I2_ B1985,1540,30000,12,142.59,16.8,25.0,0.0,37.0,460,4100,74,0.102,885000,43.6,56.09,45
I2_ B1986,2300,30000,12,142.59,14.4,25.0,0.0,31.0,422,4100,76,0.094,816000,40.73,71.46,35
I2_ B1987,2140,30000,12,142.59,16.5,25.0,12.0,31.0,429,4123,80,0.08,696000,22.84,48.96,65
I2_ B1988,1540,30000,12,142.59,14.4,25.0,12.0,30.0,425,4100,85,0.094,816000,30.7,53.53,55
I2_ B1989,1480,30000,12,142.59,81.2,25.0,12.0,37.0,439,1034,86,0.11,953000,51.4,70.39,30
I2_ B1990,1780,30000,12,142.59,61.2,25.0,24.0,34.0,457,1068,87,0.093,807000,30.11,45.74,65
I2_ B1991,1960,30000,12,142.59,35.7,25.0,24.0,30.0,434,1138,82,0.11,953000,23.17,53.71,65
I2_ B1992,1380,30000,12,142.59,51.0,25.0,24.0,32.0,452,1068,86,0.112,971000,64.58,70.32,30
I2_ B1993,1260,30000,12,142.59,15.3,25.0,30.0,36.0,419,4840,79,0.097,842000,38.57,43.8,65
I2_ B1994,2160,30000,12,142.59,81.2,25.0,30.0,39.0,421,1068,83,0.116,1005000,27.57,54.14,35
I2_ B1995,1480,30000,12,142.59,40.8,25.0,30.0,38.0,442,1138,86,0.115,995999,50.37,65.7,30
I2_ B1996,2300,30000,12,142.59,61.2,25.0,36.0,36.0,416,1068,83,0.11699999999999999,1013999,24.53,46.96,60
I2_ B1997,1500,30000,12,142.59,45.9,25.0,36.0,37.0,456,1138,82,0.10900000000000001,945000,42.14,55.95,40
I2_ B1998,2200,30000,12,142.59,12.1,25.0,36.0,34.0,445,4318,82,0.108,936000,40.0,69.07,40
I2_ B1999,1940,40000,10,142.59,70.0,25.0,0.0,39.0,442,1100,76,0.11,953000,32.93,43.78,35
I2_ B2000,1900,40000,10,142.59,11.0,25.0,0.0,34.0,414,4318,76,0.118,1021999,36.8,52.14,40
I2_ B2001,2060,40000,10,142.59,40.6,25.0,0.0,30.0,424,966,85,0.098,850000,33.71,71.73,30
I2_ B2002,1620,40000,10,213.88,66.3,25.0,0.0,37.0,416,1138,85,0.091,790000,49.86,44.51,55
I2_ B2003,1760,40000,10,213.88,17.0,25.0,0.0,36.0,451,4840,74,0.083,722000,49.32,63.16,25
I2_ B2004,2280,40000,10,213.88,121.8,25.0,0.0,37.0,452,1068,85,0.09000000000000001,782000,48.17,69.63,30
I2_ B2005,1740,40000,10,142.59,51.0,25.0,10.0,31.0,447,1034,87,0.085,739000,36.62,48.01,65
I2_ B2006,1460,40000,10,142.59,11.9,25.0,10.0,40.0,438,4840,72,0.092,799000,58.63,62.17,40
I2_ B2007,2180,40000,10,142.59,60.0,25.0,10.0,27.0,454,1100,77,0.11299999999999999,979000,31.44,70.82,35
I2_ B2008,1780,40000,10,213.88,60.0,25.0,10.0,30.0,415,1100,77,0.089,773000,28.04,46.56,75
I2_ B2009,2060,40000,10,213.88,20.4,25.0,10.0,29.0,435,4840,79,0.089,773000,51.51,58.61,50
I2_ B2010,1360,40000,10,213.88,20.4,25.0,10.0,31.0,421,4840,77,0.11699999999999999,1013999,89.83,70.15,25
I2_ B2011,1900,40000,10,142.59,13.2,25.0,20.0,30.0,440,4318,81,0.114,988000,26.05,45.1,55
I2_ B2012,1880,40000,10,142.59,17.0,25.0,20.0,36.0,458,4840,78,0.102,885000,42.11,63.02,30
I2_ B2013,1860,40000,10,142.59,19.2,25.0,20.0,34.0,415,4100,81,0.115,995999,46.68,69.39,35
I2_ B2014,1900,40000,10,213.88,26.4,25.0,20.0,36.0,432,4100,74,0.112,971000,52.88,48.33,65
I2_ B2015,1380,40000,10,213.88,162.4,25.0,20.0,37.0,459,1034,87,0.081,704000,68.76,54.36,30
I2_ B2016,2280,40000,10,213.88,142.1,25.0,20.0,28.0,458,1068,85,0.114,988000,70.31,68.65,35
I2_ B2017,2440,40000,10,142.59,12.0,25.0,25.0,34.0,448,4100,75,0.096,833000,19.68,48.69,70
I2_ B2018,2120,40000,10,142.59,45.9,25.0,25.0,28.0,454,1138,83,0.082,713000,27.44,55.9,55
I2_ B2019,2340,40000,10,142.59,81.2,25.0,25.0,28.0,445,1068,82,0.081,704000,39.0,69.17,25
I2_ B2020,1980,40000,10,213.88,12.0,25.0,25.0,34.0,436,4100,72,0.111,962000,37.85,46.86,100
I2_ B2021,1380,40000,10,213.88,90.0,25.0,25.0,35.0,437,1100,76,0.079,687000,60.61,59.72,30
I2_ B2022,1420,40000,10,213.88,26.4,25.0,25.0,36.0,432,4100,85,0.103,893000,80.43,70.49,35
I2_ B2023,1220,40000,10,142.59,81.2,25.0,30.0,34.0,447,1068,83,0.081,704000,49.79,44.85,75
I2_ B2024,2180,40000,10,142.59,40.8,25.0,30.0,39.0,451,1138,87,0.106,919000,28.93,57.53,40
I2_ B2025,1700,40000,10,142.59,81.2,25.0,30.0,40.0,431,1068,83,0.116,1005000,51.08,69.66,35
I2_ B2026,2480,40000,10,213.88,56.1,25.0,30.0,36.0,451,1138,87,0.098,850000,27.09,44.49,85
I2_ B2027,1720,40000,10,213.88,21.6,25.0,30.0,39.0,415,4100,85,0.082,713000,51.74,61.68,45
I2_ B2028,1920,40000,10,213.88,182.7,25.0,30.0,30.0,453,1034,83,0.11900000000000001,1031000,69.75,68.65,45
I2_ B2029,1320,40000,12,142.59,14.3,25.0,0.0,28.0,458,4318,78,0.087,756000,36.79,43.02,50
I2_ B2030,2440,40000,12,142.59,12.1,25.0,0.0,40.0,424,4318,79,0.095,825000,28.1,49.39,50
I2_ B2031,1740,40000,12,142.59,51.0,25.0,0.0,27.0,454,1138,85,0.111,962000,46.23,70.17,30
I2_ B2032,1860,40000,12,213.88,80.0,25.0,0.0,37.0,423,1100,83,0.106,919000,39.17,43.94,65
I2_ B2033,1940,40000,12,213.88,121.8,25.0,0.0,30.0,453,1068,87,0.095,825000,46.64,53.23,55
I2_ B2034,2260,40000,12,213.88,26.4,25.0,0.0,27.0,427,4123,81,0.108,936000,37.19,71.04,35
I2_ B2035,2320,40000,12,142.59,11.0,25.0,12.0,33.0,416,4318,82,0.10900000000000001,945000,17.93,46.41,55
I2_ B2036,2460,40000,12,142.59,61.2,25.0,12.0,34.0,453,1068,84,0.118,1021999,22.74,53.62,45
I2_ B2037,1440,40000,12,142.59,11.9,25.0,12.0,32.0,414,4840,72,0.11900000000000001,1031000,60.62,70.36,40
I2_ B2038,1280,40000,12,213.88,36.3,25.0,12.0,33.0,449,4123,79,0.096,833000,76.28,42.67,80
I2_ B2039,1460,40000,12,213.88,71.4,25.0,12.0,27.0,429,1138,85,0.08399999999999999,730000,82.36,53.78,55
I2_ B2040,2140,40000,12,213.88,121.8,25.0,12.0,34.0,421,1068,88,0.087,756000,57.65,69.3,25
I2_ B2041,2180,40000,12,142.59,19.8,25.0,24.0,38.0,427,4123,83,0.09899999999999999,859000,18.43,42.88,65
I2_ B2042,2180,40000,12,142.59,101.5,25.0,24.0,39.0,449,1034,85,0.1,868000,38.24,58.58,30
I2_ B2043,2420,40000,12,142.59,101.5,25.0,24.0,28.0,432,1034,88,0.083,722000,38.24,70.05,40
I2_ B2044,2060,40000,12,213.88,18.7,25.0,24.0,33.0,438,4840,74,0.092,799000,29.26,46.03,80
I2_ B2045,1900,40000,12,213.88,21.6,25.0,24.0,33.0,428,4100,75,0.095,825000,52.99,54.07,65
I2_ B2046,1300,40000,12,213.88,21.6,25.0,24.0,40.0,451,4100,78,0.111,962000,93.6,70.46,35
I2_ B2047,2120,40000,12,142.59,51.0,25.0,30.0,40.0,440,1068,86,0.081,704000,28.91,46.16,75
I2_ B2048,1920,40000,12,142.59,80.0,25.0,30.0,29.0,447,1100,80,0.103,893000,35.53,55.19,40
I2_ B2049,1720,40000,12,142.59,21.6,25.0,30.0,28.0,446,4100,78,0.10500000000000001,911000,39.76,70.72,35
I2_ B2050,1360,40000,12,213.88,17.6,25.0,30.0,37.0,447,4318,74,0.107,928000,63.36,42.73,80
I2_ B2051,1880,40000,12,213.88,30.6,25.0,30.0,39.0,416,1138,85,0.098,850000,35.74,57.05,80
I2_ B2052,1700,40000,12,213.88,100.0,25.0,30.0,30.0,452,1100,79,0.087,756000,89.99,70.81,30
I2_ B2053,1320,40000,12,142.59,45.9,25.0,36.0,38.0,419,1138,83,0.1,868000,38.63,44.67,60
I2_ B2054,1240,40000,12,142.59,51.0,25.0,36.0,35.0,415,1034,83,0.088,765000,45.65,56.06,65
I2_ B2055,2440,40000,12,142.59,51.0,25.0,36.0,39.0,438,1068,84,0.103,893000,30.27,69.92,40
I2_ B2056,2060,40000,12,213.88,121.8,25.0,36.0,36.0,434,1034,84,0.08600000000000001,747000,47.71,47.89,85
I2_ B2057,2400,40000,12,213.88,142.1,25.0,36.0,27.0,449,1034,82,0.085,739000,37.17,59.65,45
I2_ B2058,1440,40000,12,213.88,100.0,25.0,36.0,33.0,460,1100,82,0.1,868000,102.81,71.23,40
I2_ B2059,2400,50000,10,213.88,26.4,25.0,0.0,39.0,440,4100,75,0.093,807000,30.83,48.48,50
I2_ B2060,2400,50000,10,213.88,61.2,25.0,0.0,31.0,448,1138,85,0.111,962000,36.02,53.33,45
I2_ B2061,1540,50000,10,213.88,29.7,25.0,0.0,29.0,429,4123,84,0.11299999999999999,979000,60.28,70.87,25
I2_ B2062,1940,50000,10,213.88,90.0,25.0,10.0,30.0,452,1100,75,0.118,1021999,34.17,28.35,70
I2_ B2063,2300,50000,10,213.88,91.8,25.0,10.0,30.0,429,1034,84,0.098,850000,42.2,32.46,55
I2_ B2064,2020,50000,10,213.88,182.7,25.0,10.0,29.0,459,1034,87,0.082,713000,58.81,39.4,30
I2_ B2065,1580,50000,10,213.88,69.6,25.0,20.0,30.0,424,966,84,0.106,919000,36.32,44.72,60
I2_ B2066,1680,50000,10,213.88,121.8,25.0,20.0,38.0,429,1068,86,0.089,773000,51.61,24.78,25
I2_ B2067,1240,50000,10,213.88,130.0,25.0,20.0,28.0,459,1100,77,0.116,1005000,111.15,70.27,40
I2_ B2068,2380,50000,10,213.88,66.3,25.0,25.0,31.0,420,1138,83,0.094,816000,33.12,32.31,80
I2_ B2069,1940,50000,10,213.88,66.3,25.0,25.0,38.0,421,1138,88,0.09899999999999999,859000,46.22,42.58,35
I2_ B2070,1400,50000,10,213.88,91.8,25.0,25.0,40.0,446,1068,87,0.11,953000,83.26,39.02,25
I2_ B2071,1640,50000,10,213.88,162.4,25.0,30.0,27.0,433,1034,84,0.09899999999999999,859000,53.7,46.46,65
I2_ B2072,2140,50000,10,213.88,18.7,25.0,30.0,33.0,443,4318,79,0.08399999999999999,730000,63.08,57.67,45
I2_ B2073,2360,50000,10,213.88,16.5,25.0,30.0,28.0,427,4318,74,0.088,765000,60.26,71.01,40
I2_ B2074,1720,50000,12,213.88,90.0,25.0,0.0,39.0,445,1100,82,0.118,1021999,50.95,44.56,75
I2_ B2075,1240,50000,12,213.88,90.0,25.0,0.0,37.0,415,1100,74,0.088,765000,97.49,59.9,40
I2_ B2076,1960,50000,12,213.88,90.0,25.0,0.0,32.0,428,1100,75,0.111,962000,72.4,70.77,35
I2_ B2077,1580,50000,12,213.88,26.4,25.0,12.0,37.0,450,4123,77,0.085,739000,54.98,47.92,75
I2_ B2078,2100,50000,12,213.88,91.8,25.0,12.0,37.0,448,1068,83,0.095,825000,54.66,32.25,20
I2_ B2079,1580,50000,12,213.88,81.6,25.0,12.0,40.0,414,1068,82,0.115,995999,67.53,70.24,35
I2_ B2080,1500,50000,12,213.88,66.3,25.0,24.0,36.0,440,1138,88,0.11,953000,55.74,31.04,75
I2_ B2081,1540,50000,12,213.88,31.2,25.0,24.0,32.0,448,4100,72,0.094,816000,71.12,38.03,35
I2_ B2082,1360,50000,12,213.88,20.4,25.0,24.0,29.0,419,4840,82,0.115,995999,77.06,70.17,40
I2_ B2083,2300,50000,12,213.88,66.3,25.0,30.0,33.0,421,1138,87,0.08399999999999999,730000,42.9,32.35,80
I2_ B2084,1260,50000,12,213.88,29.7,25.0,30.0,35.0,417,4123,83,0.08399999999999999,730000,77.68,56.62,45
I2_ B2085,1640,50000,12,213.88,66.3,25.0,30.0,31.0,415,1138,83,0.11299999999999999,979000,89.18,48.48,30
I2_ B2086,1500,50000,12,213.88,121.8,25.0,36.0,32.0,419,1034,83,0.107,928000,42.93,22.08,85
I2_ B2087,2040,50000,12,213.88,87.0,25.0,36.0,37.0,457,966,88,0.09000000000000001,782000,57.54,61.4,45
I2_ B2088,1280,50000,12,213.88,121.8,25.0,36.0,38.0,416,1068,88,0.11699999999999999,1013999,118.89,68.59,35
I2_ B2089,1720,37500,19,142.59,13.6,25.0,0.0,37.0,416,4840,76,0.1,868000,36.87,47.8,60
I2_ B2090,1780,37500,19,142.59,12.1,25.0,0.0,39.0,437,4318,83,0.116,1005000,43.15,53.43,35
I2_ B2091,1800,37500,19,142.59,71.4,25.0,0.0,38.0,454,1034,85,0.106,919000,52.68,69.74,25
I2_ B2092,2280,37500,19,142.59,60.0,25.0,19.0,27.0,443,1100,78,0.115,995999,24.45,44.55,70
I2_ B2093,1360,37500,19,142.59,19.8,25.0,19.0,37.0,428,4123,77,0.089,773000,69.02,55.43,60
I2_ B2094,1280,37500,19,142.59,70.0,25.0,19.0,34.0,443,1100,83,0.103,893000,91.92,70.88,30
I2_ B2095,2480,37500,19,142.59,70.0,25.0,38.0,31.0,436,1100,73,0.096,833000,23.33,44.07,90
I2_ B2096,2360,37500,19,142.59,58.0,25.0,38.0,28.0,436,966,83,0.087,756000,31.39,58.63,40
I2_ B2097,1660,37500,19,142.59,60.9,25.0,38.0,38.0,426,1068,87,0.097,842000,65.69,69.64,30
I2_ B2098,2320,37500,19,142.59,61.2,25.0,47.5,36.0,433,1034,86,0.108,936000,31.46,43.55,90
I2_ B2099,1320,37500,19,142.59,40.8,25.0,47.5,38.0,429,1068,85,0.111,962000,69.12,60.33,75
I2_ B2100,2120,37500,19,142.59,81.2,25.0,47.5,38.0,435,1068,83,0.111,962000,41.72,69.8,40
I2_ B2101,1640,37500,19,142.59,11.0,25.0,57.0,39.0,440,4318,81,0.104,902000,37.52,45.25,105
I2_ B2102,2200,37500,19,142.59,52.2,25.0,57.0,32.0,424,966,83,0.11699999999999999,1013999,37.07,55.27,45
I2_ B2103,1920,37500,19,142.59,40.8,25.0,57.0,40.0,451,1138,87,0.10900000000000001,945000,59.36,65.63,45
I2_ B2104,2480,37500,25,142.59,40.8,25.0,0.0,35.0,416,1068,82,0.08,696000,24.95,47.59,75
I2_ B2105,2500,37500,25,142.59,60.9,25.0,0.0,38.0,454,1068,83,0.08,696000,42.19,62.13,40
I2_ B2106,2040,37500,25,142.59,60.0,25.0,0.0,33.0,421,1100,76,0.085,739000,50.96,70.8,25
I2_ B2107,2080,37500,25,142.59,11.0,25.0,25.0,36.0,438,4318,82,0.083,722000,29.46,46.0,75
I2_ B2108,1900,37500,25,142.59,8.5,25.0,25.0,40.0,420,4840,79,0.116,1005000,30.03,57.24,80
I2_ B2109,1580,37500,25,142.59,51.0,25.0,25.0,35.0,454,1138,88,0.08,696000,58.62,70.13,35
I2_ B2110,1720,37500,25,142.59,51.0,25.0,50.0,31.0,445,1138,88,0.09000000000000001,782000,48.3,45.94,100
I2_ B2111,1560,37500,25,142.59,45.9,25.0,50.0,30.0,443,1138,84,0.091,790000,44.47,59.34,35
I2_ B2112,2040,37500,25,142.59,5.5,25.0,50.0,30.0,416,4318,75,0.10900000000000001,945000,30.49,71.52,45
I2_ B2113,1240,37500,25,142.59,23.1,25.0,62.5,29.0,434,4123,79,0.1,868000,53.62,43.43,115
I2_ B2114,2300,37500,25,142.59,15.3,25.0,62.5,31.0,450,4840,72,0.1,868000,41.44,55.93,45
I2_ B2115,2460,37500,25,142.59,19.8,25.0,62.5,39.0,432,4123,77,0.097,842000,47.86,70.76,40
I2_ B2116,2320,37500,25,142.59,46.4,25.0,75.0,39.0,414,966,87,0.098,850000,28.09,46.92,110
I2_ B2117,1960,37500,25,142.59,11.0,25.0,75.0,39.0,438,4318,78,0.11900000000000001,1031000,42.39,59.46,40
I2_ B2118,1280,37500,25,142.59,81.2,25.0,75.0,27.0,445,1034,83,0.1,868000,71.66,70.02,35
I2_ B2119,1720,50000,19,253.23,100.0,25.0,0.0,31.0,433,1100,77,0.114,988000,46.95,47.72,95
I2_ B2120,2080,50000,19,253.23,100.0,25.0,0.0,39.0,423,1100,83,0.101,876000,42.59,54.87,65
I2_ B2121,2280,50000,19,253.23,25.5,25.0,0.0,38.0,437,4840,74,0.092,799000,64.72,70.09,25
I2_ B2122,2020,50000,19,213.88,100.0,25.0,0.0,27.0,453,1100,83,0.108,936000,41.11,43.55,90
I2_ B2123,1560,50000,19,213.88,162.4,25.0,0.0,28.0,418,1034,82,0.082,713000,64.69,53.86,60
I2_ B2124,2220,50000,19,213.88,30.6,25.0,0.0,29.0,432,1138,84,0.116,1005000,42.69,72.73,65
I2_ B2125,1740,50000,19,253.23,162.4,25.0,19.0,29.0,419,1068,83,0.094,816000,49.54,44.71,90
I2_ B2126,1580,50000,19,253.23,71.4,25.0,19.0,36.0,446,1138,84,0.112,971000,76.27,58.59,30
I2_ B2127,1880,50000,19,253.23,91.8,25.0,19.0,27.0,435,1068,88,0.114,988000,84.74,70.63,45
I2_ B2128,2080,50000,19,213.88,66.3,25.0,19.0,28.0,445,1138,84,0.11299999999999999,979000,56.83,46.07,80
I2_ B2129,1300,50000,19,213.88,25.5,25.0,19.0,28.0,426,1138,84,0.094,816000,71.98,58.11,100
I2_ B2130,1700,50000,19,213.88,100.0,25.0,19.0,36.0,414,1100,78,0.11699999999999999,1013999,102.8,70.71,30
I2_ B2131,2160,50000,19,253.23,112.2,25.0,38.0,33.0,448,1068,83,0.093,807000,36.34,45.66,100
I2_ B2132,2460,50000,19,253.23,29.7,25.0,38.0,36.0,427,4123,79,0.09899999999999999,859000,39.14,55.55,80
I2_ B2133,2800,50000,19,253.23,91.8,25.0,38.0,30.0,420,1068,84,0.08399999999999999,730000,40.07,70.49,45
I2_ B2134,1300,50000,19,213.88,121.8,25.0,38.0,38.0,446,1034,87,0.095,825000,67.34,41.83,105
I2_ B2135,1880,50000,19,213.88,23.1,25.0,38.0,38.0,414,4123,81,0.104,902000,52.96,54.96,80
I2_ B2136,2020,50000,19,213.88,22.1,25.0,38.0,35.0,432,4840,72,0.081,704000,65.34,70.31,35
I2_ B2137,1780,50000,19,253.23,15.3,25.0,47.5,40.0,415,4840,73,0.081,704000,35.87,45.29,115
I2_ B2138,1960,50000,19,253.23,182.7,25.0,47.5,28.0,460,1034,86,0.094,816000,61.3,60.09,35
I2_ B2139,2440,50000,19,253.23,45.9,25.0,47.5,28.0,442,1138,86,0.115,995999,38.72,72.4,45
I2_ B2140,2380,50000,19,213.88,61.2,25.0,47.5,29.0,460,1138,86,0.088,765000,39.44,43.45,130
I2_ B2141,1920,50000,19,213.88,29.7,25.0,47.5,33.0,421,4123,85,0.096,833000,82.4,62.01,40
I2_ B2142,1940,50000,19,213.88,80.0,25.0,47.5,31.0,453,1100,80,0.10900000000000001,945000,82.55,71.11,35
I2_ B2143,1560,50000,19,253.23,81.6,25.0,57.0,34.0,451,1034,84,0.102,885000,52.37,49.01,115
I2_ B2144,2120,50000,19,253.23,182.7,25.0,57.0,28.0,425,1034,83,0.115,995999,51.58,59.04,50
I2_ B2145,1540,50000,19,253.23,132.6,25.0,57.0,28.0,452,1034,86,0.091,790000,78.5,70.04,40
I2_ B2146,2100,50000,19,213.88,90.0,25.0,57.0,37.0,441,1100,77,0.081,704000,43.59,45.66,130
I2_ B2147,1260,50000,19,213.88,21.6,25.0,57.0,36.0,437,4100,73,0.094,816000,78.76,59.4,85
I2_ B2148,1940,50000,19,213.88,19.8,25.0,57.0,31.0,456,4123,83,0.118,1021999,54.74,71.31,40
I2_ B2149,2660,50000,25,253.23,121.8,25.0,0.0,33.0,430,1068,88,0.115,995999,41.44,47.41,80
