Repository: cpmalenab/fire-resistance

# Prediction of Fire Resistance of FRP-strengthened Concrete Beams using Machine Learning Techniques
Structural retrofitting of concrete buildings is necessitated by building aging, changes in occupancy, structural code updates, seismic events, and construction errors, with various techniques such as concrete jacketing, steel plate bonding, and Fiber Reinforced Polymer (FRP) application being utilized. FRP stands out due to its quick installation, lightweight nature, durability, and adaptability, but it suffers from diminished performance at *elevated temperatures* and potential adhesion failure.

File: data/fire_resistance.csv (part 17 of 50)
beam_name,length,concrete_area,concrete_cover,steel_area,frp_area,insulation_thickness,insulation_depth,conc_strength,steel_strength,frp_strength,glass_transition,thermal_conductivity,specific_heat,total_load,load_ratio,fire_resistance
I2_ B2570,1520,105000,25,379.84,45.6,25.0,62.5,29.0,428,4100,80,0.092,799000,182.94,57.44,105
I2_ B2571,2600,105000,25,379.84,57.6,25.0,62.5,28.0,430,4100,76,0.08399999999999999,730000,101.77,69.92,60
I2_ B2572,4420,105000,25,593.87,214.2,25.0,62.5,32.0,436,1034,83,0.096,833000,40.08,42.77,190
I2_ B2573,4100,105000,25,593.87,275.4,25.0,62.5,39.0,415,1034,83,0.111,962000,73.91,59.98,50
I2_ B2574,3940,105000,25,593.87,426.3,25.0,62.5,38.0,448,1034,82,0.101,876000,97.76,69.78,50
I2_ B2575,4980,105000,25,395.91,223.3,25.0,75.0,38.0,429,1034,85,0.094,816000,27.84,43.14,170
I2_ B2576,5300,105000,25,395.91,43.2,25.0,75.0,36.0,420,4100,85,0.089,773000,37.54,61.71,60
I2_ B2577,4160,105000,25,395.91,200.0,25.0,75.0,27.0,450,1100,77,0.108,936000,57.05,70.43,70
I2_ B2578,1780,105000,25,379.84,243.6,25.0,75.0,29.0,448,1068,88,0.108,936000,114.35,29.65,135
I2_ B2579,1960,105000,25,379.84,35.7,25.0,75.0,39.0,430,4840,81,0.102,885000,113.45,55.08,105
I2_ B2580,1840,105000,25,379.84,122.4,25.0,75.0,27.0,441,1138,87,0.114,988000,142.66,70.6,60
I2_ B2581,5280,105000,25,593.87,137.7,25.0,75.0,36.0,456,1138,88,0.081,704000,39.63,45.5,195
I2_ B2582,3880,105000,25,593.87,121.8,25.0,75.0,38.0,441,966,84,0.1,868000,61.66,63.31,130
I2_ B2583,4640,105000,25,593.87,220.0,25.0,75.0,34.0,455,1100,83,0.081,704000,64.0,71.2,55
I2_ B2584,4720,105000,38,395.91,107.1,25.0,0.0,30.0,415,1138,84,0.11900000000000001,1031000,30.2,46.33,135
I2_ B2585,4380,105000,38,395.91,52.8,25.0,0.0,37.0,438,4123,74,0.115,995999,40.24,58.79,110
I2_ B2586,5340,105000,38,395.91,27.5,25.0,0.0,40.0,429,4318,80,0.08,696000,39.16,65.31,40
I2_ B2587,2800,105000,38,379.84,37.4,25.0,0.0,36.0,434,4840,82,0.11299999999999999,979000,80.27,48.33,145
I2_ B2588,1840,105000,38,379.84,25.3,25.0,0.0,36.0,444,4318,83,0.09899999999999999,859000,115.61,60.22,115
I2_ B2589,1620,105000,38,379.84,243.6,25.0,0.0,31.0,422,1068,87,0.094,816000,172.44,68.28,35
I2_ B2590,4760,105000,38,593.87,168.2,25.0,0.0,38.0,415,966,86,0.095,825000,41.11,44.18,225
I2_ B2591,4960,105000,38,593.87,52.8,25.0,0.0,31.0,456,4100,83,0.098,850000,48.53,54.33,160
I2_ B2592,4560,105000,38,593.87,385.7,25.0,0.0,30.0,418,1068,84,0.089,773000,65.18,70.36,50
I2_ B2593,3560,105000,38,395.91,127.6,25.0,38.0,28.0,424,966,87,0.104,902000,36.87,39.87,155
I2_ B2594,4060,105000,38,395.91,122.4,25.0,38.0,27.0,429,1138,86,0.108,936000,39.94,58.44,125
I2_ B2595,4080,105000,38,395.91,49.5,25.0,38.0,38.0,454,4123,85,0.103,893000,50.24,70.07,50
I2_ B2596,2800,105000,38,379.84,163.2,25.0,38.0,36.0,459,1068,83,0.08399999999999999,730000,72.33,45.16,205
I2_ B2597,2140,105000,38,379.84,182.7,25.0,38.0,40.0,427,1034,82,0.101,876000,137.4,59.54,45
I2_ B2598,2700,105000,38,379.84,112.2,25.0,38.0,30.0,444,1138,86,0.101,876000,92.25,62.25,40
I2_ B2599,4760,105000,38,593.87,132.6,25.0,38.0,38.0,423,1138,82,0.081,704000,40.04,48.44,190
I2_ B2600,3780,105000,38,593.87,174.0,25.0,38.0,27.0,420,966,85,0.10500000000000001,911000,58.11,59.18,135
I2_ B2601,5040,105000,38,593.87,47.6,25.0,38.0,30.0,436,4840,74,0.079,687000,54.24,70.85,60
I2_ B2602,4380,105000,38,395.91,190.0,25.0,76.0,34.0,438,1100,76,0.091,790000,33.16,42.49,200
I2_ B2603,3880,105000,38,395.91,43.2,25.0,76.0,32.0,421,4100,82,0.096,833000,41.73,54.57,160
I2_ B2604,4720,105000,38,395.91,112.2,25.0,76.0,39.0,418,1138,85,0.087,756000,48.73,68.45,55
I2_ B2605,1660,105000,38,379.84,22.0,25.0,76.0,30.0,451,4318,72,0.09000000000000001,782000,111.31,44.04,215
I2_ B2606,2300,105000,38,379.84,32.3,25.0,76.0,40.0,455,4840,76,0.11699999999999999,1013999,142.58,59.36,45
I2_ B2607,1820,105000,38,379.84,35.7,25.0,76.0,27.0,422,4840,77,0.08,696000,165.55,70.61,55
I2_ B2608,5020,105000,38,593.87,255.0,25.0,76.0,29.0,450,1068,83,0.114,988000,37.45,43.9,200
I2_ B2609,4940,105000,38,593.87,75.9,25.0,76.0,37.0,443,4123,84,0.118,1021999,51.53,56.98,130
I2_ B2610,5480,105000,38,593.87,193.8,25.0,76.0,39.0,424,1068,83,0.08,696000,53.55,70.63,75
I2_ B2611,4920,105000,38,395.91,112.2,25.0,95.0,32.0,452,1138,85,0.09899999999999999,859000,27.43,37.24,210
I2_ B2612,5120,105000,38,395.91,243.6,25.0,95.0,33.0,435,1034,86,0.082,713000,36.38,56.57,155
I2_ B2613,4960,105000,38,395.91,107.1,25.0,95.0,27.0,458,1138,87,0.1,868000,39.5,71.21,55
I2_ B2614,1640,105000,38,379.84,102.0,25.0,95.0,32.0,436,1138,84,0.092,799000,93.43,41.21,235
I2_ B2615,2780,105000,38,379.84,69.3,25.0,95.0,29.0,452,4123,82,0.095,825000,94.42,58.46,50
I2_ B2616,2460,105000,38,379.84,168.2,25.0,95.0,27.0,443,966,84,0.09899999999999999,859000,117.04,70.26,50
I2_ B2617,4120,105000,38,593.87,255.0,25.0,95.0,40.0,451,1034,86,0.08,696000,47.57,43.31,240
I2_ B2618,3940,105000,38,593.87,82.5,25.0,95.0,32.0,416,4123,81,0.116,1005000,55.65,56.03,140
I2_ B2619,3780,105000,38,593.87,132.6,25.0,95.0,30.0,449,1138,85,0.089,773000,80.69,71.45,50
I2_ B2620,4820,105000,38,395.91,43.2,25.0,114.0,39.0,446,4100,84,0.111,962000,31.37,44.72,20
I2_ B2621,3820,105000,38,395.91,121.8,25.0,114.0,36.0,420,966,88,0.09899999999999999,859000,46.28,61.49,60
I2_ B2622,3920,105000,38,395.91,112.2,25.0,114.0,38.0,440,1138,82,0.107,928000,55.8,69.52,50
I2_ B2623,1680,105000,38,379.84,37.4,25.0,114.0,35.0,451,4840,84,0.118,1021999,128.04,41.7,235
I2_ B2624,1600,105000,38,379.84,43.2,25.0,114.0,29.0,423,4100,73,0.09899999999999999,859000,123.71,59.65,40
I2_ B2625,1520,105000,38,379.84,52.8,25.0,114.0,28.0,460,4123,77,0.11299999999999999,979000,182.13,53.53,35
I2_ B2626,4400,105000,38,593.87,45.9,25.0,114.0,34.0,435,4840,74,0.087,756000,43.37,44.37,255
I2_ B2627,4580,105000,38,593.87,25.3,25.0,114.0,28.0,433,4318,84,0.079,687000,51.35,63.94,225
I2_ B2628,3520,105000,38,593.87,40.8,25.0,114.0,39.0,459,4840,85,0.09000000000000001,782000,79.08,70.87,70
I2_ B2629,4220,122500,25,395.91,214.2,25.0,0.0,27.0,441,1034,82,0.079,687000,36.47,44.88,105
I2_ B2630,5180,122500,25,395.91,37.4,25.0,0.0,36.0,460,4840,74,0.09000000000000001,782000,39.29,63.21,40
I2_ B2631,4040,122500,25,395.91,182.7,25.0,0.0,35.0,416,1068,88,0.089,773000,49.74,67.99,55
I2_ B2632,2660,122500,25,379.84,48.0,25.0,0.0,31.0,434,4100,74,0.106,919000,88.16,45.57,105
I2_ B2633,2320,122500,25,379.84,153.0,25.0,0.0,32.0,424,1034,88,0.096,833000,86.64,56.22,80
I2_ B2634,1860,122500,25,379.84,117.3,25.0,0.0,38.0,438,1138,87,0.08,696000,204.38,64.81,50
I2_ B2635,4340,122500,25,593.87,295.8,25.0,0.0,30.0,451,1068,86,0.103,893000,51.11,46.41,100
I2_ B2636,4080,122500,25,593.87,117.3,25.0,0.0,37.0,422,1138,88,0.094,816000,53.63,53.6,125
I2_ B2637,4720,122500,25,593.87,230.0,25.0,0.0,38.0,417,1100,75,0.116,1005000,67.04,70.37,45
I2_ B2638,3780,122500,25,395.91,200.0,25.0,25.0,31.0,442,1100,84,0.102,885000,35.88,44.05,100
I2_ B2639,5240,122500,25,395.91,50.4,25.0,25.0,27.0,454,4100,75,0.091,790000,37.44,61.81,50
I2_ B2640,3640,122500,25,395.91,127.5,25.0,25.0,38.0,429,1138,82,0.11299999999999999,979000,67.2,70.47,40
I2_ B2641,1720,122500,25,379.84,153.0,25.0,25.0,35.0,416,1068,88,0.116,1005000,104.5,47.84,50
I2_ B2642,2560,122500,25,379.84,153.0,25.0,25.0,36.0,435,1068,88,0.087,756000,119.04,53.68,90
I2_ B2643,2640,122500,25,379.84,29.7,25.0,25.0,38.0,428,4318,74,0.114,988000,122.57,66.75,35
I2_ B2644,3740,122500,25,593.87,446.6,25.0,25.0,27.0,418,1034,83,0.101,876000,61.13,47.54,145
I2_ B2645,4060,122500,25,593.87,75.9,25.0,25.0,37.0,434,4123,76,0.097,842000,59.65,53.63,115
I2_ B2646,4820,122500,25,593.87,142.8,25.0,25.0,34.0,429,1138,86,0.09899999999999999,859000,62.31,67.94,45
I2_ B2647,5020,122500,25,395.91,35.7,25.0,50.0,40.0,417,4840,79,0.08,696000,24.56,42.08,150
I2_ B2648,3640,122500,25,395.91,183.6,25.0,50.0,34.0,453,1034,86,0.093,807000,47.46,55.94,110
I2_ B2649,4040,122500,25,395.91,48.0,25.0,50.0,39.0,424,4100,75,0.094,816000,57.93,69.95,45
I2_ B2650,1800,122500,25,379.84,284.2,25.0,50.0,28.0,430,1034,82,0.10500000000000001,911000,91.81,46.84,115
I2_ B2651,1820,122500,25,379.84,153.0,25.0,50.0,36.0,452,1068,84,0.102,885000,141.94,52.2,110
I2_ B2652,1580,122500,25,379.84,132.6,25.0,50.0,38.0,418,1068,82,0.096,833000,197.69,69.61,45
I2_ B2653,4300,122500,25,593.87,122.4,25.0,50.0,35.0,447,1138,83,0.107,928000,48.95,46.66,150
I2_ B2654,4000,122500,25,593.87,107.1,25.0,50.0,35.0,440,1138,85,0.087,756000,59.4,62.22,120
I2_ B2655,4320,122500,25,593.87,230.0,25.0,50.0,32.0,426,1100,73,0.1,868000,70.3,71.22,45
I2_ B2656,4080,122500,25,395.91,243.6,25.0,62.5,27.0,445,1068,86,0.09000000000000001,782000,38.66,46.5,125
I2_ B2657,5060,122500,25,395.91,50.4,25.0,62.5,29.0,447,4100,82,0.089,773000,42.2,62.8,55
I2_ B2658,4680,122500,25,395.91,37.4,25.0,62.5,27.0,415,4840,81,0.087,756000,43.09,70.19,55
I2_ B2659,1520,122500,25,379.84,243.6,25.0,62.5,34.0,430,1034,84,0.107,928000,124.18,46.88,150
I2_ B2660,1680,122500,25,379.84,153.0,25.0,62.5,31.0,423,1068,88,0.102,885000,118.19,53.92,115
I2_ B2661,2760,122500,25,379.84,23.1,25.0,62.5,34.0,456,4318,82,0.112,971000,104.81,69.85,45
I2_ B2662,3720,122500,25,593.87,89.1,25.0,62.5,31.0,420,4123,79,0.095,825000,61.1,46.88,155
I2_ B2663,4960,122500,25,593.87,304.5,25.0,62.5,32.0,431,1068,87,0.08,696000,57.14,58.01,120
I2_ B2664,4140,122500,25,593.87,244.8,25.0,62.5,27.0,435,1068,87,0.118,1021999,73.21,70.48,45
I2_ B2665,4940,122500,25,395.91,223.3,25.0,75.0,40.0,414,1034,85,0.1,868000,29.93,44.38,140
I2_ B2666,4500,122500,25,395.91,243.6,25.0,75.0,39.0,449,1034,86,0.11699999999999999,1013999,47.06,61.92,55
I2_ B2667,4700,122500,25,395.91,122.4,25.0,75.0,40.0,450,1138,86,0.102,885000,51.33,69.61,55
I2_ B2668,2460,122500,25,379.84,28.6,25.0,75.0,31.0,432,4318,82,0.106,919000,96.17,44.77,175
I2_ B2669,1740,122500,25,379.84,133.4,25.0,75.0,32.0,423,966,83,0.106,919000,122.44,56.27,105
I2_ B2670,2580,122500,25,379.84,284.2,25.0,75.0,28.0,446,1034,86,0.082,713000,104.59,70.09,55
I2_ B2671,4500,122500,25,593.87,214.2,25.0,75.0,29.0,426,1068,84,0.118,1021999,43.99,42.52,175
I2_ B2672,4680,122500,25,593.87,23.1,25.0,75.0,29.0,428,4318,74,0.10900000000000001,945000,42.75,57.09,180
I2_ B2673,5220,122500,25,593.87,446.6,25.0,75.0,37.0,459,1034,88,0.095,825000,71.44,70.28,75
I2_ B2674,3520,122500,38,395.91,153.0,25.0,0.0,30.0,442,1034,87,0.083,722000,38.54,44.72,195
I2_ B2675,4680,122500,38,395.91,33.0,25.0,0.0,34.0,431,4318,79,0.09000000000000001,782000,41.31,59.09,40
I2_ B2676,5020,122500,38,395.91,163.2,25.0,0.0,32.0,419,1068,88,0.093,807000,39.97,69.28,50
I2_ B2677,2520,122500,38,379.84,117.3,25.0,0.0,40.0,421,1138,88,0.104,902000,83.9,43.7,25
I2_ B2678,1700,122500,38,379.84,263.9,25.0,0.0,35.0,448,1034,83,0.082,713000,144.22,58.48,35
I2_ B2679,2400,122500,38,379.84,30.6,25.0,0.0,39.0,417,4840,79,0.089,773000,115.11,70.39,40
I2_ B2680,4460,122500,38,593.87,79.2,25.0,0.0,29.0,441,4123,85,0.104,902000,47.95,48.62,190
I2_ B2681,4700,122500,38,593.87,304.5,25.0,0.0,33.0,437,1068,83,0.083,722000,50.86,55.8,150
I2_ B2682,3800,122500,38,593.87,29.7,25.0,0.0,28.0,443,4318,83,0.096,833000,78.08,71.99,50
I2_ B2683,3960,122500,38,395.91,153.0,25.0,38.0,34.0,423,1068,87,0.116,1005000,34.36,44.47,145
I2_ B2684,4500,122500,38,395.91,132.6,25.0,38.0,32.0,434,1138,83,0.079,687000,47.99,61.94,65
I2_ B2685,4940,122500,38,395.91,112.2,25.0,38.0,31.0,460,1138,84,0.092,799000,45.2,68.56,70
I2_ B2686,2220,122500,38,379.84,182.7,25.0,38.0,32.0,438,1068,87,0.11699999999999999,1013999,87.38,42.32,180
I2_ B2687,2340,122500,38,379.84,145.0,25.0,38.0,37.0,446,966,87,0.08399999999999999,730000,95.24,56.16,45
I2_ B2688,2620,122500,38,379.84,132.6,25.0,38.0,36.0,447,1068,82,0.094,816000,121.27,69.17,45
I2_ B2689,5420,122500,38,593.87,153.0,25.0,38.0,33.0,450,1138,85,0.089,773000,38.19,48.78,235
I2_ B2690,3980,122500,38,593.87,133.4,25.0,38.0,39.0,439,966,82,0.115,995999,57.23,60.95,20
I2_ B2691,3760,122500,38,593.87,31.9,25.0,38.0,27.0,447,4318,78,0.11699999999999999,1013999,69.99,71.75,50
I2_ B2692,5460,122500,38,395.91,243.6,25.0,76.0,34.0,437,1068,88,0.093,807000,27.62,44.85,225
I2_ B2693,4260,122500,38,395.91,243.6,25.0,76.0,33.0,439,1068,85,0.091,790000,41.67,52.76,170
I2_ B2694,4840,122500,38,395.91,121.8,25.0,76.0,39.0,423,966,87,0.088,765000,41.94,67.22,60
I2_ B2695,2460,122500,38,379.84,107.1,25.0,76.0,39.0,419,1138,83,0.118,1021999,66.34,44.16,170
I2_ B2696,2300,122500,38,379.84,182.7,25.0,76.0,33.0,424,1068,84,0.107,928000,113.85,57.7,135
I2_ B2697,1560,122500,38,379.84,183.6,25.0,76.0,29.0,441,1034,87,0.088,765000,170.69,69.94,55
I2_ B2698,3700,122500,38,593.87,69.3,25.0,76.0,33.0,452,4123,79,0.10900000000000001,945000,49.29,44.75,205
I2_ B2699,5180,122500,38,593.87,224.4,25.0,76.0,36.0,452,1068,84,0.106,919000,55.2,55.54,145
I2_ B2700,3520,122500,38,593.87,426.3,25.0,76.0,28.0,447,1034,87,0.092,799000,100.62,70.68,45
I2_ B2701,4100,122500,38,395.91,122.4,25.0,95.0,32.0,448,1138,82,0.08,696000,36.72,45.97,200
I2_ B2702,4000,122500,38,395.91,122.4,25.0,95.0,37.0,424,1138,88,0.09899999999999999,859000,43.29,51.6,160
I2_ B2703,4360,122500,38,395.91,173.4,25.0,95.0,29.0,453,1068,87,0.091,790000,48.71,70.36,55
I2_ B2704,1980,122500,38,379.84,116.0,25.0,95.0,36.0,440,966,86,0.118,1021999,97.92,47.83,165
I2_ B2705,2780,122500,38,379.84,173.4,25.0,95.0,32.0,453,1068,85,0.10900000000000001,945000,72.32,52.55,150
I2_ B2706,1680,122500,38,379.84,49.5,25.0,95.0,32.0,459,4123,74,0.089,773000,178.32,70.35,55
I2_ B2707,4880,122500,38,593.87,214.2,25.0,95.0,31.0,442,1068,84,0.10900000000000001,945000,38.24,44.14,250
I2_ B2708,5380,122500,38,593.87,52.7,25.0,95.0,35.0,415,4840,80,0.112,971000,52.63,62.83,55
I2_ B2709,3840,122500,38,593.87,121.8,25.0,95.0,34.0,460,966,85,0.103,893000,75.76,71.33,55
I2_ B2710,4940,122500,38,395.91,52.8,25.0,114.0,29.0,444,4100,75,0.08399999999999999,730000,25.75,42.59,205
I2_ B2711,4280,122500,38,395.91,243.6,25.0,114.0,30.0,426,1034,88,0.108,936000,37.32,53.52,160
I2_ B2712,4940,122500,38,395.91,243.6,25.0,114.0,38.0,435,1034,87,0.108,936000,48.59,69.41,80
I2_ B2713,1540,122500,38,379.84,37.4,25.0,114.0,40.0,431,4840,74,0.094,816000,168.18,46.74,210
I2_ B2714,2500,122500,38,379.84,132.6,25.0,114.0,34.0,457,1068,82,0.101,876000,84.77,59.66,170
I2_ B2715,2120,122500,38,379.84,110.2,25.0,114.0,34.0,425,966,88,0.093,807000,148.41,70.05,50
I2_ B2716,5240,122500,38,593.87,79.2,25.0,114.0,27.0,444,4123,73,0.079,687000,36.29,48.47,245
I2_ B2717,5500,122500,38,593.87,345.1,25.0,114.0,34.0,419,1034,88,0.107,928000,42.1,57.18,150
I2_ B2718,5060,122500,38,593.87,147.9,25.0,114.0,39.0,423,1138,88,0.092,799000,61.43,65.97,55
I2_ B2719,4900,100000,25,395.91,183.6,25.0,0.0,30.0,456,1068,85,0.082,713000,36.49,46.69,105
I2_ B2720,5500,100000,25,395.91,60.0,25.0,0.0,27.0,459,4100,84,0.085,739000,42.03,56.51,40
I2_ B2721,4100,100000,25,395.91,132.6,25.0,0.0,37.0,421,1068,86,0.088,765000,59.61,70.52,35
I2_ B2722,5380,100000,25,569.76,40.8,25.0,0.0,35.0,448,4840,82,0.11699999999999999,1013999,28.98,44.72,125
I2_ B2723,6200,100000,25,569.76,183.6,25.0,0.0,38.0,436,1068,86,0.101,876000,42.81,63.72,40
I2_ B2724,5620,100000,25,569.76,127.5,25.0,0.0,30.0,452,1138,85,0.108,936000,48.04,70.19,40
I2_ B2725,4400,100000,25,593.87,127.6,25.0,0.0,28.0,417,966,83,0.102,885000,41.31,43.46,165
I2_ B2726,3840,100000,25,593.87,255.0,25.0,0.0,38.0,427,1034,86,0.08,696000,86.31,57.27,10
I2_ B2727,5460,100000,25,593.87,72.6,25.0,0.0,34.0,452,4123,79,0.08399999999999999,730000,66.1,70.75,35
I2_ B2728,4140,100000,25,395.91,59.4,25.0,25.0,36.0,420,4123,74,0.107,928000,38.59,39.12,105
I2_ B2729,5280,100000,25,395.91,23.1,25.0,25.0,40.0,414,4318,79,0.09000000000000001,782000,30.82,53.11,95
I2_ B2730,3620,100000,25,395.91,48.0,25.0,25.0,39.0,456,4100,74,0.1,868000,79.52,70.16,40
I2_ B2731,5540,100000,25,569.76,255.0,25.0,25.0,30.0,433,1034,84,0.088,765000,32.37,47.68,140
I2_ B2732,5280,100000,25,569.76,27.5,25.0,25.0,30.0,426,4318,75,0.082,713000,32.57,56.39,130
I2_ B2733,4460,100000,25,569.76,107.1,25.0,25.0,32.0,450,1138,87,0.10900000000000001,945000,56.99,70.29,45
I2_ B2734,4660,100000,25,593.87,200.0,25.0,25.0,34.0,424,1100,83,0.079,687000,51.72,46.8,140
I2_ B2735,3820,100000,25,593.87,66.0,25.0,25.0,33.0,448,4123,79,0.118,1021999,66.19,55.43,110
I2_ B2736,3620,100000,25,593.87,127.5,25.0,25.0,33.0,456,1138,82,0.112,971000,90.27,69.05,40
I2_ B2737,4760,100000,25,395.91,59.4,25.0,50.0,29.0,442,4123,82,0.08399999999999999,730000,33.13,40.42,130
I2_ B2738,5300,100000,25,395.91,43.2,25.0,50.0,31.0,436,4100,79,0.11900000000000001,1031000,35.29,47.67,105
I2_ B2739,5280,100000,25,395.91,263.9,25.0,50.0,30.0,455,1034,87,0.082,713000,50.91,52.56,50
I2_ B2740,5580,100000,25,569.76,145.0,25.0,50.0,27.0,454,966,88,0.094,816000,32.74,44.58,185
I2_ B2741,4300,100000,25,569.76,27.5,25.0,50.0,37.0,439,4318,78,0.079,687000,47.39,53.25,155
I2_ B2742,4340,100000,25,569.76,127.5,25.0,50.0,40.0,458,1138,84,0.101,876000,63.57,67.59,45
I2_ B2743,3780,100000,25,593.87,127.5,25.0,50.0,29.0,443,1138,85,0.08399999999999999,730000,59.79,44.66,160
I2_ B2744,5080,100000,25,593.87,55.2,25.0,50.0,27.0,426,4100,80,0.1,868000,52.39,59.28,125
I2_ B2745,4280,100000,25,593.87,127.6,25.0,50.0,27.0,419,966,88,0.083,722000,73.97,71.9,50
I2_ B2746,4620,100000,25,395.91,180.0,25.0,62.5,29.0,435,1100,78,0.08,696000,38.44,40.34,155
I2_ B2747,4700,100000,25,395.91,127.5,25.0,62.5,27.0,444,1138,86,0.095,825000,42.98,61.56,50
I2_ B2748,4940,100000,25,395.91,263.9,25.0,62.5,27.0,454,1034,87,0.115,995999,48.96,52.42,45
I2_ B2749,5660,100000,25,569.76,263.9,25.0,62.5,38.0,418,1068,87,0.101,876000,30.47,32.98,160
I2_ B2750,5340,100000,25,569.76,426.3,25.0,62.5,31.0,452,1034,86,0.116,1005000,50.55,61.11,50
I2_ B2751,4500,100000,25,569.76,406.0,25.0,62.5,40.0,451,1034,84,0.10500000000000001,911000,68.68,69.8,45
I2_ B2752,4640,100000,25,593.87,255.0,25.0,62.5,29.0,421,1034,83,0.11900000000000001,1031000,46.48,46.51,140
I2_ B2753,5140,100000,25,593.87,42.5,25.0,62.5,30.0,422,4840,76,0.097,842000,60.31,61.85,120
I2_ B2754,3900,100000,25,593.87,79.2,25.0,62.5,31.0,423,4123,82,0.09000000000000001,782000,93.24,71.2,45
I2_ B2755,4100,100000,25,395.91,127.5,25.0,75.0,40.0,459,1138,83,0.083,722000,41.55,41.17,160
I2_ B2756,4780,100000,25,395.91,127.5,25.0,75.0,31.0,456,1138,88,0.085,739000,44.8,56.03,125
I2_ B2757,5460,100000,25,395.91,263.9,25.0,75.0,36.0,447,1068,88,0.09899999999999999,859000,48.09,69.51,55
I2_ B2758,4400,100000,25,569.76,250.0,25.0,75.0,27.0,421,1100,78,0.093,807000,41.69,44.66,150
I2_ B2759,4480,100000,25,569.76,127.5,25.0,75.0,35.0,418,1138,82,0.092,799000,44.08,50.94,145
I2_ B2760,4560,100000,25,569.76,145.0,25.0,75.0,27.0,415,966,86,0.11699999999999999,1013999,49.24,71.55,50
I2_ B2761,4620,100000,25,593.87,72.6,25.0,75.0,39.0,435,4123,80,0.116,1005000,48.82,43.57,155
I2_ B2762,4880,100000,25,593.87,121.8,25.0,75.0,34.0,451,966,87,0.11699999999999999,1013999,57.63,55.8,145
I2_ B2763,4840,100000,25,593.87,365.4,25.0,75.0,30.0,456,1068,87,0.106,919000,77.55,61.63,45
I2_ B2764,5020,100000,38,395.91,263.9,25.0,0.0,37.0,421,1034,85,0.093,807000,31.71,42.58,165
I2_ B2765,5400,100000,38,395.91,183.6,25.0,0.0,29.0,445,1034,82,0.08399999999999999,730000,40.14,61.14,40
I2_ B2766,4460,100000,38,395.91,52.8,25.0,0.0,33.0,446,4123,77,0.11299999999999999,979000,55.3,71.25,45
I2_ B2767,4560,100000,38,569.76,27.5,25.0,0.0,28.0,428,4318,74,0.08399999999999999,730000,30.12,45.38,175
I2_ B2768,5500,100000,38,569.76,42.5,25.0,0.0,39.0,454,4840,83,0.082,713000,44.95,55.89,155
I2_ B2769,4700,100000,38,569.76,42.5,25.0,0.0,30.0,449,4840,80,0.106,919000,53.83,71.03,35
I2_ B2770,4580,100000,38,593.87,39.1,25.0,0.0,40.0,436,4840,72,0.11299999999999999,979000,46.7,48.82,140
I2_ B2771,3940,100000,38,593.87,145.0,25.0,0.0,36.0,452,966,88,0.112,971000,71.16,62.0,120
I2_ B2772,4580,100000,38,593.87,127.5,25.0,0.0,32.0,414,1138,84,0.08399999999999999,730000,62.99,71.4,40
I2_ B2773,3780,100000,38,395.91,183.6,25.0,38.0,27.0,414,1068,84,0.087,756000,38.79,44.71,180
I2_ B2774,3780,100000,38,395.91,56.1,25.0,38.0,31.0,447,4123,72,0.107,928000,50.92,56.75,130
I2_ B2775,4520,100000,38,395.91,27.5,25.0,38.0,32.0,431,4318,82,0.11900000000000001,1031000,54.44,69.64,65
I2_ B2776,5840,100000,38,569.76,145.0,25.0,38.0,32.0,424,966,87,0.09899999999999999,859000,31.23,47.33,150
I2_ B2777,5140,100000,38,569.76,27.5,25.0,38.0,32.0,420,4318,81,0.11299999999999999,979000,40.71,62.19,115
I2_ B2778,6040,100000,38,569.76,35.7,25.0,38.0,36.0,440,4840,75,0.081,704000,40.19,71.05,50
I2_ B2779,4860,100000,38,593.87,234.6,25.0,38.0,27.0,438,1034,82,0.115,995999,44.55,49.49,155
I2_ B2780,4340,100000,38,593.87,214.2,25.0,38.0,36.0,447,1068,87,0.08,696000,69.51,63.03,45
I2_ B2781,4160,100000,38,593.87,55.2,25.0,38.0,30.0,431,4100,85,0.11299999999999999,979000,80.57,71.55,60
I2_ B2782,5120,100000,38,395.91,27.5,25.0,76.0,33.0,416,4318,73,0.088,765000,31.51,44.3,205
I2_ B2783,3820,100000,38,395.91,183.6,25.0,76.0,29.0,414,1034,88,0.09000000000000001,782000,50.72,48.13,150
I2_ B2784,5400,100000,38,395.91,59.4,25.0,76.0,29.0,457,4123,81,0.081,704000,49.99,62.11,55
I2_ B2785,4700,100000,38,569.76,60.0,25.0,76.0,32.0,437,4100,80,0.097,842000,35.5,46.61,190
I2_ B2786,4440,100000,38,569.76,127.5,25.0,76.0,35.0,420,1138,86,0.09000000000000001,782000,49.34,54.75,185
I2_ B2787,6080,100000,38,569.76,365.4,25.0,76.0,27.0,429,1034,83,0.10500000000000001,911000,45.05,61.66,50
I2_ B2788,4160,100000,38,593.87,127.5,25.0,76.0,35.0,457,1138,85,0.102,885000,49.01,41.39,225
I2_ B2789,5040,100000,38,593.87,145.0,25.0,76.0,34.0,454,966,86,0.082,713000,55.19,55.07,195
I2_ B2790,4880,100000,38,593.87,82.5,25.0,76.0,33.0,452,4123,75,0.1,868000,77.42,71.01,45
I2_ B2791,3900,100000,38,395.91,107.1,25.0,95.0,38.0,454,1138,82,0.11,953000,42.97,48.36,170
I2_ B2792,3660,100000,38,395.91,180.0,25.0,95.0,39.0,418,1100,82,0.091,790000,52.73,53.02,155
I2_ B2793,4760,100000,38,395.91,43.2,25.0,95.0,37.0,433,4100,77,0.089,773000,48.56,61.14,50
I2_ B2794,5500,100000,38,569.76,220.0,25.0,95.0,38.0,438,1100,72,0.087,756000,32.59,47.75,220
I2_ B2795,5840,100000,38,569.76,127.5,25.0,95.0,39.0,438,1138,85,0.102,885000,38.12,63.01,155
I2_ B2796,5400,100000,38,569.76,75.9,25.0,95.0,35.0,420,4123,78,0.10500000000000001,911000,53.01,70.81,50
I2_ B2797,4660,100000,38,593.87,127.5,25.0,95.0,28.0,449,1138,87,0.115,995999,41.46,43.12,240
I2_ B2798,4740,100000,38,593.87,255.0,25.0,95.0,29.0,419,1068,83,0.082,713000,65.64,62.13,65
I2_ B2799,4160,100000,38,593.87,365.4,25.0,95.0,33.0,422,1034,84,0.08600000000000001,747000,88.8,60.94,45
I2_ B2800,4500,100000,38,395.91,43.2,25.0,114.0,39.0,414,4100,82,0.09899999999999999,859000,36.86,40.26,185
I2_ B2801,4340,100000,38,395.91,263.9,25.0,114.0,27.0,421,1068,83,0.107,928000,47.09,59.58,60
I2_ B2802,4600,100000,38,395.91,145.0,25.0,114.0,36.0,456,966,82,0.096,833000,55.89,69.4,55
I2_ B2803,6120,100000,38,569.76,133.4,25.0,114.0,33.0,448,966,88,0.11900000000000001,1031000,26.61,47.65,200
I2_ B2804,4540,100000,38,569.76,365.4,25.0,114.0,28.0,459,1034,85,0.107,928000,44.54,47.59,170
I2_ B2805,4540,100000,38,569.76,127.6,25.0,114.0,31.0,420,966,85,0.08,696000,50.61,72.18,55
I2_ B2806,4360,100000,38,593.87,102.0,25.0,114.0,29.0,437,1138,87,0.116,1005000,47.12,46.83,240
I2_ B2807,4120,100000,38,593.87,127.5,25.0,114.0,36.0,420,1138,82,0.10500000000000001,911000,71.14,59.28,180
I2_ B2808,4760,100000,38,593.87,133.4,25.0,114.0,34.0,420,966,84,0.10900000000000001,945000,68.03,71.24,50
I2_ B2809,3860,120000,25,395.91,112.2,25.0,0.0,37.0,436,1138,85,0.094,816000,38.47,42.8,120
I2_ B2810,4040,120000,25,395.91,52.8,25.0,0.0,34.0,431,4123,84,0.104,902000,57.75,60.64,40
I2_ B2811,5280,120000,25,395.91,145.0,25.0,0.0,27.0,430,966,85,0.106,919000,50.05,70.88,40
I2_ B2812,4340,120000,25,569.76,244.8,25.0,0.0,32.0,415,1068,85,0.088,765000,51.69,48.2,110
I2_ B2813,5360,120000,25,569.76,295.8,25.0,0.0,29.0,417,1034,83,0.096,833000,46.18,56.47,40
I2_ B2814,4420,120000,25,569.76,234.6,25.0,0.0,38.0,417,1068,83,0.106,919000,70.54,70.41,35
I2_ B2815,3740,120000,25,593.87,365.4,25.0,0.0,27.0,431,1068,87,0.118,1021999,67.28,43.44,115
I2_ B2816,3920,120000,25,593.87,295.8,25.0,0.0,29.0,429,1034,86,0.094,816000,81.61,61.85,35
I2_ B2817,4980,120000,25,593.87,446.6,25.0,0.0,39.0,458,1034,88,0.085,739000,80.57,70.36,35
I2_ B2818,4640,120000,25,395.91,57.6,25.0,25.0,28.0,415,4100,81,0.112,971000,34.98,43.53,110
I2_ B2819,4180,120000,25,395.91,107.1,25.0,25.0,37.0,436,1138,88,0.11299999999999999,979000,49.59,60.52,45
I2_ B2820,5260,120000,25,395.91,223.3,25.0,25.0,33.0,448,1068,82,0.11,953000,52.25,68.47,35
I2_ B2821,6120,120000,25,569.76,116.0,25.0,25.0,29.0,431,966,86,0.10500000000000001,911000,28.36,49.66,155
I2_ B2822,4120,120000,25,569.76,220.0,25.0,25.0,34.0,458,1100,79,0.089,773000,53.21,53.75,115
I2_ B2823,4160,120000,25,569.76,51.0,25.0,25.0,31.0,421,4840,80,0.08600000000000001,747000,70.63,70.79,40
I2_ B2824,4340,120000,25,593.87,121.8,25.0,25.0,40.0,414,966,84,0.111,962000,52.99,47.02,170
I2_ B2825,4700,120000,25,593.87,127.5,25.0,25.0,39.0,429,1138,88,0.095,825000,63.57,53.75,120
I2_ B2826,4880,120000,25,593.87,33.0,25.0,25.0,31.0,449,4318,74,0.10500000000000001,911000,66.14,71.01,45
I2_ B2827,4900,120000,25,395.91,304.5,25.0,50.0,33.0,452,1034,82,0.116,1005000,40.21,47.98,130
I2_ B2828,4700,120000,25,395.91,160.0,25.0,50.0,35.0,446,1100,82,0.106,919000,43.54,56.84,110
I2_ B2829,4840,120000,25,395.91,117.3,25.0,50.0,29.0,426,1138,87,0.088,765000,46.65,70.93,50
I2_ B2830,5180,120000,25,569.76,72.6,25.0,50.0,34.0,416,4123,80,0.091,790000,32.82,39.84,150
I2_ B2831,6040,120000,25,569.76,132.6,25.0,50.0,32.0,428,1138,83,0.089,773000,30.5,54.35,135
I2_ B2832,4520,120000,25,569.76,69.3,25.0,50.0,37.0,447,4123,78,0.10900000000000001,945000,70.52,70.7,60
I2_ B2833,3580,120000,25,593.87,69.3,25.0,50.0,31.0,415,4123,75,0.098,850000,54.06,43.9,185
I2_ B2834,3840,120000,25,593.87,224.4,25.0,50.0,27.0,426,1068,84,0.111,962000,75.19,54.78,125
I2_ B2835,3740,120000,25,593.87,153.0,25.0,50.0,40.0,449,1138,87,0.11,953000,106.02,66.32,45
I2_ B2836,4900,120000,25,395.91,33.0,25.0,62.5,30.0,417,4318,80,0.083,722000,37.04,47.07,140
I2_ B2837,3760,120000,25,395.91,304.5,25.0,62.5,34.0,455,1034,82,0.09000000000000001,782000,59.73,57.32,60
I2_ B2838,3640,120000,25,395.91,112.2,25.0,62.5,37.0,430,1138,82,0.108,936000,64.79,69.83,50
I2_ B2839,6200,120000,25,569.76,127.5,25.0,62.5,39.0,445,1138,84,0.098,850000,34.3,49.01,155
I2_ B2840,4800,120000,25,569.76,69.6,25.0,62.5,37.0,428,4100,74,0.089,773000,56.79,58.96,50
I2_ B2841,4440,120000,25,569.76,102.0,25.0,62.5,27.0,429,1138,84,0.096,833000,53.02,71.45,55
I2_ B2842,4080,120000,25,593.87,66.0,25.0,62.5,28.0,445,4123,76,0.1,868000,52.02,43.88,170
I2_ B2843,5040,120000,25,593.87,145.0,25.0,62.5,34.0,430,966,86,0.102,885000,55.3,62.56,115
I2_ B2844,3820,120000,25,593.87,162.4,25.0,62.5,30.0,451,966,88,0.098,850000,88.73,71.69,50
I2_ B2845,4160,120000,25,395.91,223.3,25.0,75.0,39.0,430,1034,87,0.085,739000,37.46,46.84,155
I2_ B2846,5240,120000,25,395.91,142.8,25.0,75.0,40.0,455,1138,86,0.089,773000,45.11,51.6,55
I2_ B2847,4360,120000,25,395.91,263.9,25.0,75.0,38.0,454,1034,83,0.097,842000,66.78,68.95,55
I2_ B2848,4400,120000,25,569.76,31.9,25.0,75.0,39.0,427,4318,80,0.082,713000,37.31,41.26,200
I2_ B2849,6020,120000,25,569.76,107.1,25.0,75.0,30.0,439,1138,88,0.093,807000,38.14,61.41,130
I2_ B2850,5560,120000,25,569.76,174.0,25.0,75.0,27.0,417,966,85,0.09899999999999999,859000,47.71,71.05,55
I2_ B2851,4060,120000,25,593.87,304.5,25.0,75.0,36.0,444,1068,86,0.087,756000,67.27,48.03,160
I2_ B2852,4440,120000,25,593.87,33.0,25.0,75.0,40.0,458,4318,83,0.118,1021999,66.6,57.25,135
I2_ B2853,4160,120000,25,593.87,244.8,25.0,75.0,31.0,445,1068,82,0.092,799000,94.82,70.84,50
I2_ B2854,5020,120000,38,395.91,121.8,25.0,0.0,36.0,460,966,82,0.114,988000,33.29,44.2,175
I2_ B2855,4820,120000,38,395.91,182.7,25.0,0.0,33.0,437,1068,88,0.11,953000,39.92,60.71,115
I2_ B2856,4780,120000,38,395.91,203.0,25.0,0.0,30.0,415,1068,85,0.091,790000,45.08,68.71,50
I2_ B2857,5480,120000,38,569.76,55.2,25.0,0.0,37.0,433,4100,73,0.097,842000,33.58,44.88,15
I2_ B2858,5680,120000,38,569.76,102.0,25.0,0.0,33.0,453,1138,84,0.08399999999999999,730000,31.62,54.04,160
I2_ B2859,5880,120000,38,569.76,66.0,25.0,0.0,27.0,446,4123,82,0.093,807000,49.75,71.68,45
I2_ B2860,4700,120000,38,593.87,210.0,25.0,0.0,35.0,423,1100,74,0.08399999999999999,730000,51.03,46.62,205
I2_ B2861,4920,120000,38,593.87,51.0,25.0,0.0,37.0,450,4840,72,0.091,790000,68.0,59.79,110
I2_ B2862,5220,120000,38,593.87,57.6,25.0,0.0,37.0,421,4100,85,0.118,1021999,71.64,70.82,45
I2_ B2863,4300,120000,38,395.91,46.2,25.0,38.0,34.0,421,4123,77,0.1,868000,39.59,47.43,180
I2_ B2864,4600,120000,38,395.91,263.9,25.0,38.0,37.0,433,1034,85,0.11699999999999999,1013999,52.54,61.02,50
I2_ B2865,4700,120000,38,395.91,112.2,25.0,38.0,37.0,415,1138,87,0.1,868000,55.3,60.71,15
I2_ B2866,5240,120000,38,569.76,48.0,25.0,38.0,35.0,416,4100,79,0.085,739000,29.63,44.28,180
I2_ B2867,5240,120000,38,569.76,365.4,25.0,38.0,37.0,450,1034,84,0.107,928000,44.99,55.08,150
I2_ B2868,5700,120000,38,569.76,220.0,25.0,38.0,39.0,419,1100,72,0.1,868000,53.77,61.38,45
I2_ B2869,3840,120000,38,593.87,280.0,25.0,38.0,32.0,460,1100,74,0.111,962000,74.7,47.95,190
I2_ B2870,3800,120000,38,593.87,26.4,25.0,38.0,35.0,417,4318,85,0.08,696000,64.24,53.18,205
I2_ B2871,4100,120000,38,593.87,280.0,25.0,38.0,38.0,435,1100,79,0.097,842000,92.83,70.15,45
I2_ B2872,4620,120000,38,395.91,30.6,25.0,76.0,37.0,435,4840,84,0.096,833000,36.26,45.23,205
I2_ B2873,3580,120000,38,395.91,49.5,25.0,76.0,36.0,419,4123,83,0.102,885000,55.04,62.11,75
I2_ B2874,3720,120000,38,395.91,153.0,25.0,76.0,35.0,447,1068,88,0.092,799000,64.92,69.88,70
I2_ B2875,4560,120000,38,569.76,234.6,25.0,76.0,37.0,418,1068,84,0.103,893000,39.91,42.39,205
I2_ B2876,4020,120000,38,569.76,127.5,25.0,76.0,29.0,422,1138,88,0.095,825000,46.61,53.65,175
I2_ B2877,4760,120000,38,569.76,220.0,25.0,76.0,35.0,440,1100,80,0.11699999999999999,1013999,56.29,70.89,55
I2_ B2878,3760,120000,38,593.87,240.0,25.0,76.0,28.0,435,1100,84,0.104,902000,58.66,47.09,235
I2_ B2879,3900,120000,38,593.87,153.0,25.0,76.0,27.0,430,1138,88,0.098,850000,75.43,58.01,185
I2_ B2880,4740,120000,38,593.87,385.7,25.0,76.0,30.0,434,1034,85,0.112,971000,81.99,70.82,60
I2_ B2881,4420,120000,38,395.91,96.9,25.0,95.0,35.0,429,1138,83,0.098,850000,32.74,41.02,200
I2_ B2882,5060,120000,38,395.91,107.1,25.0,95.0,27.0,450,1138,85,0.115,995999,48.48,64.18,75
I2_ B2883,5040,120000,38,395.91,200.0,25.0,95.0,29.0,437,1100,76,0.116,1005000,50.76,69.85,20
I2_ B2884,4500,120000,38,569.76,426.3,25.0,95.0,29.0,447,1034,82,0.091,790000,46.24,46.18,190
I2_ B2885,5280,120000,38,569.76,44.2,25.0,95.0,30.0,449,4840,75,0.10500000000000001,911000,41.84,56.01,170
I2_ B2886,4060,120000,38,569.76,30.8,25.0,95.0,32.0,415,4318,76,0.08,696000,56.88,70.41,50
I2_ B2887,5060,120000,38,593.87,137.7,25.0,95.0,34.0,443,1138,82,0.11,953000,39.84,44.2,260
I2_ B2888,3780,120000,38,593.87,234.6,25.0,95.0,39.0,430,1034,88,0.111,962000,77.42,58.72,145
I2_ B2889,3840,120000,38,593.87,168.2,25.0,95.0,27.0,428,966,82,0.115,995999,79.6,71.97,50
I2_ B2890,3800,120000,38,395.91,48.0,25.0,114.0,33.0,414,4100,72,0.111,962000,40.94,46.61,180
I2_ B2891,4060,120000,38,395.91,170.0,25.0,114.0,37.0,432,1100,78,0.095,825000,51.33,52.47,190
I2_ B2892,4140,120000,38,395.91,72.6,25.0,114.0,28.0,443,4123,72,0.111,962000,68.75,60.65,45
I2_ B2893,5840,120000,38,569.76,304.5,25.0,114.0,32.0,420,1068,83,0.08,696000,32.14,47.3,215
I2_ B2894,5200,120000,38,569.76,133.4,25.0,114.0,33.0,438,966,86,0.08399999999999999,730000,41.95,56.91,195
I2_ B2895,4140,120000,38,569.76,324.8,25.0,114.0,37.0,443,1068,83,0.08399999999999999,730000,69.26,51.32,50
I2_ B2896,5120,120000,38,593.87,446.6,25.0,114.0,27.0,417,1034,83,0.08399999999999999,730000,48.82,43.68,235
I2_ B2897,5440,120000,38,593.87,270.0,25.0,114.0,31.0,441,1100,76,0.107,928000,57.38,62.19,50
I2_ B2898,4340,120000,38,593.87,220.0,25.0,114.0,30.0,419,1100,80,0.106,919000,80.83,70.95,50
I2_ B2899,5460,140000,25,569.76,310.0,25.0,0.0,31.0,433,1100,84,0.096,833000,40.69,43.66,100
I2_ B2900,4560,140000,25,569.76,139.2,25.0,0.0,28.0,460,966,88,0.1,868000,52.79,58.35,15
I2_ B2901,5580,140000,25,569.76,69.6,25.0,0.0,35.0,454,4100,79,0.088,765000,55.08,70.34,40
I2_ B2902,3640,140000,25,593.87,304.5,25.0,0.0,40.0,419,1034,88,0.09000000000000001,782000,60.58,43.47,130
I2_ B2903,4900,140000,25,593.87,69.3,25.0,0.0,39.0,447,4123,75,0.08600000000000001,747000,67.61,61.49,90
I2_ B2904,4920,140000,25,593.87,112.2,25.0,0.0,29.0,436,1138,82,0.091,790000,72.62,70.88,40
I2_ B2905,5300,140000,25,854.64,527.8,25.0,0.0,27.0,455,1034,87,0.11699999999999999,1013999,49.56,48.07,135
I2_ B2906,4840,140000,25,854.64,204.0,25.0,0.0,39.0,448,1068,87,0.101,876000,62.85,59.88,125
I2_ B2907,5860,140000,25,854.64,250.0,25.0,0.0,30.0,456,1100,85,0.08600000000000001,747000,67.7,71.18,45
I2_ B2908,6140,140000,25,569.76,102.3,25.0,25.0,32.0,456,4123,78,0.098,850000,34.55,45.0,140
I2_ B2909,5560,140000,25,569.76,224.4,25.0,25.0,38.0,433,1068,82,0.114,988000,51.76,60.8,45
I2_ B2910,5760,140000,25,569.76,52.7,25.0,25.0,34.0,449,4840,73,0.103,893000,51.29,70.62,45
I2_ B2911,4180,140000,25,593.87,116.0,25.0,25.0,40.0,417,966,86,0.108,936000,53.13,47.01,145
I2_ B2912,4320,140000,25,593.87,163.2,25.0,25.0,32.0,435,1138,85,0.09899999999999999,859000,80.92,59.22,45
I2_ B2913,4240,140000,25,593.87,44.2,25.0,25.0,32.0,443,4840,72,0.116,1005000,84.11,70.97,40
I2_ B2914,4720,140000,25,854.64,214.2,25.0,25.0,30.0,456,1068,85,0.094,816000,52.11,44.27,230
I2_ B2915,5740,140000,25,854.64,162.4,25.0,25.0,30.0,459,966,82,0.112,971000,60.16,61.71,110
I2_ B2916,4540,140000,25,854.64,290.0,25.0,25.0,32.0,424,1100,72,0.108,936000,95.06,71.08,40
I2_ B2917,4320,140000,25,569.76,142.8,25.0,50.0,39.0,443,1138,84,0.106,919000,47.36,45.9,130
I2_ B2918,5020,140000,25,569.76,275.4,25.0,50.0,28.0,456,1034,86,0.118,1021999,50.23,63.93,50
I2_ B2919,4040,140000,25,569.76,263.9,25.0,50.0,39.0,416,1068,83,0.089,773000,65.78,69.26,55
I2_ B2920,4140,140000,25,593.87,158.1,25.0,50.0,31.0,415,1138,86,0.107,928000,59.39,48.56,150
I2_ B2921,5400,140000,25,593.87,406.0,25.0,50.0,30.0,425,1068,88,0.103,893000,64.19,61.79,50
I2_ B2922,4800,140000,25,593.87,34.0,25.0,50.0,34.0,454,4840,75,0.1,868000,65.63,71.35,50
I2_ B2923,5560,140000,25,854.64,37.4,25.0,50.0,40.0,422,4840,81,0.10500000000000001,911000,44.71,46.12,175
I2_ B2924,4440,140000,25,854.64,47.6,25.0,50.0,27.0,417,4840,75,0.094,816000,66.95,63.16,135
I2_ B2925,5800,140000,25,854.64,588.7,25.0,50.0,31.0,448,1034,84,0.092,799000,69.57,70.89,55
I2_ B2926,6080,140000,25,569.76,49.3,25.0,62.5,34.0,443,4840,84,0.102,885000,30.8,43.14,165
I2_ B2927,5940,140000,25,569.76,230.0,25.0,62.5,36.0,425,1100,81,0.097,842000,39.73,62.24,60
I2_ B2928,4220,140000,25,569.76,52.7,25.0,62.5,37.0,443,4840,77,0.104,902000,66.6,70.25,45
I2_ B2929,5240,140000,25,593.87,426.3,25.0,62.5,27.0,444,1034,83,0.11,953000,45.61,47.17,150
I2_ B2930,5220,140000,25,593.87,234.6,25.0,62.5,34.0,427,1068,88,0.083,722000,56.22,54.18,125
I2_ B2931,5180,140000,25,593.87,133.4,25.0,62.5,37.0,446,966,84,0.08600000000000001,747000,64.0,70.36,60
I2_ B2932,4040,140000,25,854.64,234.6,25.0,62.5,35.0,417,1034,83,0.08,696000,53.18,44.14,195
I2_ B2933,6020,140000,25,854.64,285.6,25.0,62.5,38.0,426,1034,88,0.081,704000,51.78,59.29,130
I2_ B2934,4860,140000,25,854.64,37.4,25.0,62.5,31.0,421,4840,85,0.092,799000,67.8,71.91,115
I2_ B2935,6000,140000,25,569.76,127.5,25.0,75.0,38.0,414,1138,88,0.081,704000,25.3,42.49,200
I2_ B2936,4280,140000,25,569.76,50.4,25.0,75.0,34.0,439,4100,82,0.09000000000000001,782000,48.85,53.54,150
I2_ B2937,6000,140000,25,569.76,85.8,25.0,75.0,31.0,442,4123,84,0.116,1005000,55.99,70.6,50
I2_ B2938,5140,140000,25,593.87,60.0,25.0,75.0,27.0,446,4100,77,0.101,876000,51.46,48.73,165
I2_ B2939,4540,140000,25,593.87,284.2,25.0,75.0,39.0,437,1068,85,0.106,919000,63.34,54.45,15
I2_ B2940,4940,140000,25,593.87,50.4,25.0,75.0,39.0,433,4100,83,0.107,928000,70.65,70.72,50
I2_ B2941,4560,140000,25,854.64,310.0,25.0,75.0,35.0,458,1100,74,0.08,696000,53.17,44.25,190
I2_ B2942,5560,140000,25,854.64,107.1,25.0,75.0,32.0,457,1138,86,0.114,988000,59.51,61.29,155
I2_ B2943,6020,140000,25,854.64,548.1,25.0,75.0,37.0,446,1068,87,0.096,833000,74.16,69.84,55
I2_ B2944,4060,140000,38,569.76,139.2,25.0,0.0,36.0,417,966,88,0.095,825000,43.54,45.87,220
I2_ B2945,6160,140000,38,569.76,406.0,25.0,0.0,34.0,440,1034,88,0.10900000000000001,945000,34.62,53.21,130
I2_ B2946,4020,140000,38,569.76,265.2,25.0,0.0,35.0,459,1068,87,0.103,893000,75.89,69.83,35
I2_ B2947,5200,140000,38,593.87,112.2,25.0,0.0,29.0,419,1138,84,0.08399999999999999,730000,38.67,47.75,170
I2_ B2948,4960,140000,38,593.87,35.7,25.0,0.0,35.0,439,4840,81,0.11699999999999999,1013999,48.72,55.45,155
I2_ B2949,5140,140000,38,593.87,64.8,25.0,0.0,30.0,427,4100,85,0.094,816000,71.88,71.01,60
I2_ B2950,5960,140000,38,854.64,35.7,25.0,0.0,36.0,444,4840,72,0.11,953000,38.84,48.15,250
I2_ B2951,5240,140000,38,854.64,55.2,25.0,0.0,39.0,437,4100,79,0.1,868000,54.17,61.0,180
I2_ B2952,5140,140000,38,854.64,55.2,25.0,0.0,32.0,451,4100,84,0.095,825000,62.71,72.05,125
I2_ B2953,5600,140000,38,569.76,23.1,25.0,38.0,36.0,415,4318,85,0.101,876000,29.08,46.47,190
I2_ B2954,6120,140000,38,569.76,48.0,25.0,38.0,40.0,418,4100,80,0.08399999999999999,730000,34.14,54.88,170
I2_ B2955,5060,140000,38,569.76,385.7,25.0,38.0,27.0,414,1068,82,0.112,971000,57.31,70.49,55
I2_ B2956,5220,140000,38,593.87,204.0,25.0,38.0,36.0,439,1068,83,0.108,936000,41.11,43.11,165
I2_ B2957,4040,140000,38,593.87,345.1,25.0,38.0,29.0,460,1068,88,0.107,928000,70.97,53.44,150
I2_ B2958,5100,140000,38,593.87,132.6,25.0,38.0,27.0,416,1138,84,0.104,902000,63.07,70.83,55
I2_ B2959,5600,140000,38,854.64,162.4,25.0,38.0,27.0,443,966,82,0.098,850000,41.68,45.91,290
I2_ B2960,5160,140000,38,854.64,466.9,25.0,38.0,33.0,436,1068,84,0.11,953000,66.07,59.17,70
I2_ B2961,6080,140000,38,854.64,527.8,25.0,38.0,34.0,428,1034,83,0.089,773000,77.8,69.92,50
I2_ B2962,5100,140000,38,569.76,127.5,25.0,76.0,31.0,427,1138,87,0.089,773000,33.42,45.77,190
I2_ B2963,4060,140000,38,569.76,224.4,25.0,76.0,34.0,425,1068,82,0.106,919000,55.09,60.07,50
I2_ B2964,4020,140000,38,569.76,62.4,25.0,76.0,28.0,437,4100,72,0.097,842000,69.94,70.89,45
I2_ B2965,3640,140000,38,593.87,142.8,25.0,76.0,38.0,456,1138,88,0.112,971000,60.65,42.33,200
I2_ B2966,4400,140000,38,593.87,270.0,25.0,76.0,33.0,450,1100,75,0.118,1021999,85.62,62.56,50
I2_ B2967,4400,140000,38,593.87,31.9,25.0,76.0,36.0,421,4318,81,0.106,919000,76.21,68.65,55
I2_ B2968,5180,140000,38,854.64,244.8,25.0,76.0,36.0,460,1034,83,0.08,696000,52.7,49.08,225
I2_ B2969,5740,140000,38,854.64,210.0,25.0,76.0,39.0,416,1100,79,0.11,953000,57.66,62.88,155
I2_ B2970,5380,140000,38,854.64,527.8,25.0,76.0,39.0,436,1034,84,0.116,1005000,86.0,70.2,50
I2_ B2971,5740,140000,38,569.76,406.0,25.0,95.0,28.0,421,1034,87,0.11,953000,32.22,42.54,235
I2_ B2972,5560,140000,38,569.76,204.0,25.0,95.0,37.0,421,1034,82,0.088,765000,40.97,57.7,200
I2_ B2973,5460,140000,38,569.76,102.0,25.0,95.0,30.0,439,1138,85,0.096,833000,40.31,71.62,180
I2_ B2974,5300,140000,38,593.87,145.0,25.0,95.0,37.0,423,966,86,0.106,919000,39.49,42.9,210
I2_ B2975,5340,140000,38,593.87,34.0,25.0,95.0,32.0,459,4840,75,0.093,807000,49.5,55.47,215
I2_ B2976,3680,140000,38,593.87,224.4,25.0,95.0,35.0,420,1034,83,0.098,850000,88.01,71.01,65
I2_ B2977,5300,140000,38,854.64,75.9,25.0,95.0,37.0,459,4123,82,0.079,687000,53.25,49.01,260
I2_ B2978,4480,140000,38,854.64,240.0,25.0,95.0,33.0,436,1100,75,0.111,962000,75.16,60.57,175
I2_ B2979,5200,140000,38,854.64,50.4,25.0,95.0,29.0,459,4100,72,0.079,687000,62.81,72.71,180
I2_ B2980,5260,140000,38,569.76,35.7,25.0,114.0,34.0,454,4840,78,0.097,842000,28.74,46.2,275
I2_ B2981,5780,140000,38,569.76,345.1,25.0,114.0,32.0,418,1034,82,0.102,885000,42.7,62.57,70
I2_ B2982,5700,140000,38,569.76,42.5,25.0,114.0,33.0,435,4840,74,0.081,704000,46.27,71.0,55
I2_ B2983,4880,140000,38,593.87,220.0,25.0,114.0,28.0,417,1100,73,0.083,722000,43.05,47.2,235
I2_ B2984,4180,140000,38,593.87,365.4,25.0,114.0,31.0,433,1068,87,0.11699999999999999,1013999,74.71,58.82,65
I2_ B2985,5280,140000,38,593.87,34.1,25.0,114.0,39.0,429,4318,75,0.108,936000,62.57,67.53,55
I2_ B2986,5280,140000,38,854.64,629.3,25.0,114.0,29.0,455,1034,82,0.093,807000,53.44,44.66,235
