Repository: cpmalenab/fire-resistance

# Prediction of Fire Resistance of FRP-strengthened Concrete Beams using Machine Learning Techniques
Structural retrofitting of concrete buildings is necessitated by building aging, changes in occupancy, structural code updates, seismic events, and construction errors, with various techniques such as concrete jacketing, steel plate bonding, and Fiber Reinforced Polymer (FRP) application being utilized. FRP stands out due to its quick installation, lightweight nature, durability, and adaptability, but it suffers from diminished performance at *elevated temperatures* and potential adhesion failure.

File: data/fire_resistance.csv (part 21 of 50)
beam_name,length,concrete_area,concrete_cover,steel_area,frp_area,insulation_thickness,insulation_depth,conc_strength,steel_strength,frp_strength,glass_transition,thermal_conductivity,specific_heat,total_load,load_ratio,fire_resistance
I2_ B4251,3680,140000,25,593.87,426.3,38.0,62.5,30.0,439,1034,85,0.11900000000000001,1031000,102.8,69.68,70
I2_ B4252,4380,140000,25,854.64,30.8,38.0,62.5,34.0,448,4318,82,0.08600000000000001,747000,56.62,46.69,235
I2_ B4253,4380,140000,25,854.64,127.5,38.0,62.5,28.0,438,1138,85,0.089,773000,63.95,55.28,210
I2_ B4254,5760,140000,25,854.64,72.0,38.0,62.5,40.0,450,4100,80,0.111,962000,68.63,71.05,70
I2_ B4255,4040,140000,25,569.76,75.9,38.0,75.0,29.0,438,4123,78,0.11,953000,43.77,42.68,190
I2_ B4256,4300,140000,25,569.76,385.7,38.0,75.0,27.0,417,1068,85,0.102,885000,54.74,55.23,145
I2_ B4257,5460,140000,25,569.76,324.8,38.0,75.0,34.0,437,1034,84,0.11,953000,57.09,69.59,80
I2_ B4258,5100,140000,25,593.87,34.0,38.0,75.0,36.0,456,4840,80,0.108,936000,42.54,44.51,255
I2_ B4259,4600,140000,25,593.87,385.7,38.0,75.0,30.0,454,1068,85,0.085,739000,74.62,63.45,70
I2_ B4260,4420,140000,25,593.87,142.8,38.0,75.0,40.0,443,1138,86,0.082,713000,80.22,66.59,20
I2_ B4261,6040,140000,25,854.64,487.2,38.0,75.0,33.0,458,1068,88,0.108,936000,46.21,43.74,190
I2_ B4262,5740,140000,25,854.64,406.0,38.0,75.0,30.0,429,1068,82,0.091,790000,54.64,54.49,175
I2_ B4263,4800,140000,25,854.64,204.0,38.0,75.0,31.0,423,1034,87,0.085,739000,76.5,71.49,155
I2_ B4264,4960,140000,38,569.76,34.1,38.0,0.0,33.0,419,4318,83,0.097,842000,37.23,47.28,195
I2_ B4265,4940,140000,38,569.76,26.4,38.0,0.0,33.0,447,4318,75,0.1,868000,40.57,61.46,135
I2_ B4266,4680,140000,38,569.76,69.6,38.0,0.0,40.0,438,4100,82,0.104,902000,63.24,69.53,15
I2_ B4267,3960,140000,38,593.87,240.0,38.0,0.0,38.0,420,1100,78,0.107,928000,61.43,42.86,170
I2_ B4268,5020,140000,38,593.87,72.0,38.0,0.0,36.0,447,4100,78,0.093,807000,68.35,60.27,45
I2_ B4269,4260,140000,38,593.87,132.6,38.0,0.0,35.0,428,1138,83,0.088,765000,73.2,67.78,60
I2_ B4270,5440,140000,38,854.64,306.0,38.0,0.0,28.0,444,1034,83,0.097,842000,42.71,45.42,210
I2_ B4271,4460,140000,38,854.64,234.6,38.0,0.0,38.0,431,1068,84,0.10900000000000001,945000,72.07,64.11,140
I2_ B4272,4540,140000,38,854.64,30.8,38.0,0.0,28.0,434,4318,85,0.11,953000,65.45,72.46,140
I2_ B4273,5860,140000,38,569.76,224.4,38.0,38.0,34.0,421,1034,82,0.082,713000,31.76,43.98,195
I2_ B4274,4400,140000,38,569.76,193.8,38.0,38.0,36.0,448,1068,82,0.101,876000,51.09,57.86,15
I2_ B4275,4640,140000,38,569.76,324.8,38.0,38.0,40.0,446,1034,86,0.096,833000,65.27,69.46,85
I2_ B4276,3700,140000,38,593.87,42.5,38.0,38.0,37.0,414,4840,80,0.08399999999999999,730000,60.18,46.09,255
I2_ B4277,5120,140000,38,593.87,426.3,38.0,38.0,27.0,430,1034,86,0.089,773000,51.89,53.41,150
I2_ B4278,5260,140000,38,593.87,324.8,38.0,38.0,38.0,440,1034,86,0.11299999999999999,979000,64.56,70.54,80
I2_ B4279,5620,140000,38,854.64,52.7,38.0,38.0,36.0,450,4840,80,0.118,1021999,38.33,43.99,275
I2_ B4280,5160,140000,38,854.64,57.6,38.0,38.0,31.0,430,4100,82,0.118,1021999,52.58,59.66,165
I2_ B4281,6140,140000,38,854.64,466.9,38.0,38.0,33.0,457,1068,82,0.093,807000,70.61,71.09,60
I2_ B4282,5360,140000,38,569.76,214.2,38.0,76.0,39.0,425,1068,85,0.092,799000,34.43,42.84,215
I2_ B4283,4480,140000,38,569.76,168.2,38.0,76.0,35.0,426,966,88,0.09899999999999999,859000,44.07,53.43,190
I2_ B4284,5400,140000,38,569.76,22.0,38.0,76.0,38.0,437,4318,85,0.092,799000,43.58,69.02,165
I2_ B4285,3880,140000,38,593.87,142.8,38.0,76.0,33.0,455,1138,85,0.1,868000,57.56,42.93,290
I2_ B4286,3540,140000,38,593.87,214.2,38.0,76.0,40.0,429,1068,82,0.093,807000,96.6,63.27,70
I2_ B4287,5500,140000,38,593.87,265.2,38.0,76.0,29.0,436,1034,86,0.108,936000,70.88,70.94,70
I2_ B4288,4680,140000,38,854.64,117.3,38.0,76.0,31.0,459,1138,87,0.087,756000,50.04,48.94,270
I2_ B4289,4380,140000,38,854.64,466.9,38.0,76.0,37.0,443,1068,82,0.11299999999999999,979000,84.04,58.38,85
I2_ B4290,4940,140000,38,854.64,326.4,38.0,76.0,31.0,459,1034,86,0.11,953000,78.73,71.56,65
I2_ B4291,4840,140000,38,569.76,132.6,38.0,95.0,29.0,434,1138,82,0.106,919000,34.43,49.21,235
I2_ B4292,5440,140000,38,569.76,250.0,38.0,95.0,37.0,426,1100,83,0.103,893000,39.49,55.29,175
I2_ B4293,4600,140000,38,569.76,230.0,38.0,95.0,36.0,417,1100,72,0.118,1021999,64.11,70.18,65
I2_ B4294,5040,140000,38,593.87,39.1,38.0,95.0,40.0,431,4840,83,0.103,893000,38.66,44.07,300
I2_ B4295,5040,140000,38,593.87,406.0,38.0,95.0,38.0,438,1034,82,0.107,928000,70.72,58.07,75
I2_ B4296,5280,140000,38,593.87,406.0,38.0,95.0,33.0,431,1034,82,0.092,799000,76.52,69.77,75
I2_ B4297,5420,140000,38,854.64,168.2,38.0,95.0,35.0,441,966,82,0.079,687000,44.03,43.23,300
I2_ B4298,4400,140000,38,854.64,270.0,38.0,95.0,29.0,434,1100,82,0.087,756000,72.97,63.3,215
I2_ B4299,5400,140000,38,854.64,74.4,38.0,95.0,37.0,437,4100,72,0.08,696000,66.81,70.72,75
I2_ B4300,4800,140000,38,569.76,234.6,38.0,114.0,28.0,417,1034,88,0.103,893000,34.54,45.43,260
I2_ B4301,4640,140000,38,569.76,263.9,38.0,114.0,39.0,444,1068,87,0.102,885000,47.68,54.44,240
I2_ B4302,5380,140000,38,569.76,200.0,38.0,114.0,28.0,443,1100,79,0.096,833000,50.33,71.25,75
I2_ B4303,4100,140000,38,593.87,316.2,38.0,114.0,31.0,453,1034,86,0.091,790000,63.44,45.55,255
I2_ B4304,4860,140000,38,593.87,117.3,38.0,114.0,35.0,453,1138,82,0.108,936000,57.71,60.39,195
I2_ B4305,5460,140000,38,593.87,345.1,38.0,114.0,38.0,459,1068,83,0.106,919000,75.86,69.83,20
I2_ B4306,5540,140000,38,854.64,306.0,38.0,114.0,30.0,415,1068,85,0.101,876000,46.2,47.14,300
I2_ B4307,5320,140000,38,854.64,30.8,38.0,114.0,30.0,444,4318,77,0.11,953000,54.78,63.21,240
I2_ B4308,4920,140000,38,854.64,51.0,38.0,114.0,30.0,446,4840,80,0.11,953000,69.01,71.56,70
I2_ B4309,4380,135000,25,569.76,255.0,38.0,0.0,31.0,424,1034,82,0.11699999999999999,1013999,42.33,42.6,130
I2_ B4310,4700,135000,25,569.76,265.2,38.0,0.0,36.0,444,1034,85,0.08,696000,65.57,62.75,45
I2_ B4311,4020,135000,25,569.76,33.0,38.0,0.0,35.0,426,4318,78,0.08399999999999999,730000,76.92,69.17,40
I2_ B4312,5280,135000,25,593.87,174.0,38.0,0.0,27.0,460,966,87,0.11699999999999999,1013999,46.93,45.72,195
I2_ B4313,4180,135000,25,593.87,89.1,38.0,0.0,40.0,425,4123,83,0.085,739000,88.05,54.27,80
I2_ B4314,3740,135000,25,593.87,244.8,38.0,0.0,38.0,437,1034,82,0.104,902000,119.86,70.11,40
I2_ B4315,6020,135000,25,854.64,107.1,38.0,0.0,40.0,441,1138,83,0.08399999999999999,730000,45.02,46.57,165
I2_ B4316,5700,135000,25,854.64,224.4,38.0,0.0,28.0,438,1068,84,0.1,868000,60.5,59.95,120
I2_ B4317,5540,135000,25,854.64,99.0,38.0,0.0,34.0,417,4123,77,0.081,704000,80.79,70.98,40
I2_ B4318,6200,135000,25,569.76,92.4,38.0,25.0,38.0,451,4123,75,0.081,704000,40.31,43.28,145
I2_ B4319,5000,135000,25,569.76,290.0,38.0,25.0,38.0,455,1100,80,0.092,799000,62.3,62.78,50
I2_ B4320,4500,135000,25,569.76,25.3,38.0,25.0,33.0,427,4318,72,0.081,704000,60.2,70.96,50
I2_ B4321,3840,135000,25,593.87,214.2,38.0,25.0,39.0,436,1034,87,0.095,825000,78.83,47.64,145
I2_ B4322,4680,135000,25,593.87,174.0,38.0,25.0,28.0,456,966,86,0.106,919000,71.57,59.19,105
I2_ B4323,4880,135000,25,593.87,153.0,38.0,25.0,37.0,454,1138,85,0.089,773000,86.67,66.99,55
I2_ B4324,4340,135000,25,854.64,210.0,38.0,25.0,27.0,450,1100,83,0.102,885000,61.84,46.21,200
I2_ B4325,5700,135000,25,854.64,31.9,38.0,25.0,33.0,415,4318,75,0.111,962000,50.63,53.97,165
I2_ B4326,4300,135000,25,854.64,50.4,38.0,25.0,36.0,424,4100,79,0.104,902000,105.98,71.97,100
I2_ B4327,5920,135000,25,569.76,224.4,38.0,50.0,36.0,449,1068,82,0.093,807000,42.08,47.51,170
I2_ B4328,4900,135000,25,569.76,345.1,38.0,50.0,39.0,429,1068,82,0.10900000000000001,945000,55.84,53.66,70
I2_ B4329,5680,135000,25,569.76,284.2,38.0,50.0,35.0,415,1068,87,0.102,885000,51.01,70.23,70
I2_ B4330,4680,135000,25,593.87,406.0,38.0,50.0,34.0,420,1034,83,0.10900000000000001,945000,57.79,44.85,150
I2_ B4331,5260,135000,25,593.87,72.0,38.0,50.0,38.0,417,4100,84,0.116,1005000,74.01,59.62,65
I2_ B4332,4440,135000,25,593.87,33.0,38.0,50.0,34.0,417,4318,85,0.081,704000,85.3,70.11,65
I2_ B4333,4820,135000,25,854.64,33.0,38.0,50.0,27.0,434,4318,81,0.102,885000,48.99,43.27,265
I2_ B4334,5020,135000,25,854.64,33.0,38.0,50.0,35.0,431,4318,73,0.102,885000,73.43,58.68,180
I2_ B4335,5240,135000,25,854.64,240.0,38.0,50.0,36.0,416,1100,79,0.104,902000,90.74,71.42,65
I2_ B4336,5740,135000,25,569.76,49.3,38.0,62.5,37.0,426,4840,76,0.08600000000000001,747000,42.47,48.19,170
I2_ B4337,6020,135000,25,569.76,214.2,38.0,62.5,38.0,445,1068,84,0.11,953000,43.22,56.45,130
I2_ B4338,6180,135000,25,569.76,426.3,38.0,62.5,31.0,451,1034,82,0.082,713000,63.88,70.36,70
I2_ B4339,5020,135000,25,593.87,57.6,38.0,62.5,31.0,442,4100,78,0.085,739000,49.07,42.78,210
I2_ B4340,4760,135000,25,593.87,24.2,38.0,62.5,31.0,437,4318,84,0.09899999999999999,859000,67.96,62.42,170
I2_ B4341,5440,135000,25,593.87,446.6,38.0,62.5,27.0,455,1034,87,0.11699999999999999,1013999,86.03,61.97,60
I2_ B4342,5440,135000,25,854.64,37.4,38.0,62.5,30.0,418,4840,82,0.11699999999999999,1013999,39.27,44.23,220
I2_ B4343,5800,135000,25,854.64,609.0,38.0,62.5,27.0,445,1068,82,0.093,807000,76.93,63.12,65
I2_ B4344,5680,135000,25,854.64,132.6,38.0,62.5,39.0,427,1138,87,0.083,722000,71.91,68.23,80
I2_ B4345,4360,135000,25,569.76,62.4,38.0,75.0,40.0,423,4100,84,0.1,868000,58.23,47.68,15
I2_ B4346,6080,135000,25,569.76,52.8,38.0,75.0,33.0,435,4100,76,0.114,988000,41.59,55.95,145
I2_ B4347,5100,135000,25,569.76,55.2,38.0,75.0,37.0,416,4100,78,0.10900000000000001,945000,57.26,70.96,65
I2_ B4348,4340,135000,25,593.87,30.8,38.0,75.0,37.0,438,4318,76,0.088,765000,54.97,47.3,195
I2_ B4349,3960,135000,25,593.87,102.0,38.0,75.0,27.0,455,1138,87,0.1,868000,68.4,58.02,180
I2_ B4350,3760,135000,25,593.87,117.3,38.0,75.0,33.0,445,1138,86,0.116,1005000,106.55,71.81,65
I2_ B4351,5480,135000,25,854.64,234.6,38.0,75.0,36.0,446,1034,84,0.098,850000,52.25,47.92,250
I2_ B4352,4440,135000,25,854.64,40.8,38.0,75.0,31.0,418,4840,75,0.115,995999,78.78,58.56,15
I2_ B4353,5980,135000,25,854.64,306.0,38.0,75.0,27.0,414,1068,87,0.102,885000,73.42,71.08,75
I2_ B4354,5860,135000,38,569.76,324.8,38.0,0.0,34.0,446,1068,88,0.093,807000,39.81,47.48,145
I2_ B4355,4580,135000,38,569.76,265.2,38.0,0.0,35.0,423,1034,85,0.087,756000,57.07,60.8,45
I2_ B4356,5920,135000,38,569.76,153.0,38.0,0.0,36.0,434,1138,87,0.089,773000,57.02,66.56,45
I2_ B4357,4940,135000,38,593.87,220.0,38.0,0.0,35.0,455,1100,74,0.10500000000000001,911000,59.42,46.14,170
I2_ B4358,4400,135000,38,593.87,365.4,38.0,0.0,36.0,430,1034,87,0.10500000000000001,911000,82.29,62.55,50
I2_ B4359,4140,135000,38,593.87,132.6,38.0,0.0,29.0,432,1138,85,0.108,936000,90.21,71.29,45
I2_ B4360,6140,135000,38,854.64,30.8,38.0,0.0,40.0,457,4318,83,0.096,833000,40.9,43.5,250
I2_ B4361,5560,135000,38,854.64,30.8,38.0,0.0,30.0,447,4318,78,0.108,936000,60.98,56.75,185
I2_ B4362,5980,135000,38,854.64,132.6,38.0,0.0,31.0,453,1138,86,0.082,713000,64.28,72.2,140
I2_ B4363,5660,135000,38,569.76,304.5,38.0,38.0,36.0,437,1034,86,0.088,765000,31.63,44.69,165
I2_ B4364,5360,135000,38,569.76,47.6,38.0,38.0,39.0,445,4840,78,0.092,799000,51.9,61.28,65
I2_ B4365,5200,135000,38,569.76,137.7,38.0,38.0,28.0,458,1138,82,0.08600000000000001,747000,62.63,71.26,55
I2_ B4366,3620,135000,38,593.87,306.0,38.0,38.0,29.0,454,1068,86,0.11900000000000001,1031000,89.24,44.58,205
I2_ B4367,5020,135000,38,593.87,35.7,38.0,38.0,36.0,414,4840,78,0.08399999999999999,730000,56.81,56.38,180
I2_ B4368,5220,135000,38,593.87,255.0,38.0,38.0,31.0,449,1034,83,0.11699999999999999,1013999,78.18,70.81,55
I2_ B4369,5120,135000,38,854.64,82.5,38.0,38.0,39.0,416,4123,82,0.10900000000000001,945000,48.2,45.71,205
I2_ B4370,6100,135000,38,854.64,609.0,38.0,38.0,30.0,460,1068,83,0.11699999999999999,1013999,70.45,58.06,60
I2_ B4371,5140,135000,38,854.64,527.8,38.0,38.0,40.0,423,1034,84,0.085,739000,92.37,70.47,55
I2_ B4372,4500,135000,38,569.76,51.0,38.0,76.0,31.0,432,4840,72,0.103,893000,50.14,46.15,205
I2_ B4373,4040,135000,38,569.76,60.0,38.0,76.0,40.0,421,4100,74,0.092,799000,67.21,58.58,170
I2_ B4374,5680,135000,38,569.76,304.5,38.0,76.0,32.0,447,1068,84,0.116,1005000,58.85,70.83,70
I2_ B4375,4040,135000,38,593.87,168.2,38.0,76.0,28.0,445,966,88,0.082,713000,59.23,45.86,270
I2_ B4376,5160,135000,38,593.87,270.0,38.0,76.0,33.0,423,1100,85,0.107,928000,70.44,61.36,65
I2_ B4377,4060,135000,38,593.87,127.5,38.0,76.0,29.0,430,1138,85,0.11299999999999999,979000,92.99,70.97,65
I2_ B4378,5580,135000,38,854.64,57.6,38.0,76.0,31.0,423,4100,77,0.107,928000,49.42,49.08,235
I2_ B4379,4780,135000,38,854.64,548.1,38.0,76.0,40.0,444,1034,86,0.107,928000,102.62,59.92,65
I2_ B4380,5260,135000,38,854.64,31.9,38.0,76.0,34.0,416,4318,81,0.08,696000,70.34,71.08,175
I2_ B4381,4900,135000,38,569.76,127.6,38.0,95.0,31.0,449,966,83,0.101,876000,43.27,49.69,265
I2_ B4382,6000,135000,38,569.76,204.0,38.0,95.0,33.0,418,1034,82,0.095,825000,38.69,56.67,185
I2_ B4383,5160,135000,38,569.76,34.0,38.0,95.0,28.0,447,4840,83,0.09000000000000001,782000,49.97,71.72,75
I2_ B4384,5040,135000,38,593.87,406.0,38.0,95.0,27.0,448,1068,88,0.08,696000,59.05,44.87,255
I2_ B4385,5320,135000,38,593.87,107.1,38.0,95.0,39.0,427,1138,87,0.114,988000,56.49,52.22,225
I2_ B4386,4040,135000,38,593.87,265.2,38.0,95.0,33.0,460,1068,87,0.11299999999999999,979000,122.84,70.32,60
I2_ B4387,4220,135000,38,854.64,153.0,38.0,95.0,35.0,415,1138,87,0.092,799000,58.34,46.61,275
I2_ B4388,4020,135000,38,854.64,137.7,38.0,95.0,28.0,428,1138,85,0.09899999999999999,859000,89.22,63.77,210
I2_ B4389,4660,135000,38,854.64,147.9,38.0,95.0,38.0,433,1138,87,0.088,765000,88.2,68.12,70
I2_ B4390,4320,135000,38,569.76,40.8,38.0,114.0,32.0,439,4840,77,0.098,850000,43.37,45.65,255
I2_ B4391,6020,135000,38,569.76,174.0,38.0,114.0,32.0,455,966,87,0.079,687000,42.06,61.77,205
I2_ B4392,4740,135000,38,569.76,345.1,38.0,114.0,40.0,458,1068,83,0.115,995999,73.75,68.9,70
I2_ B4393,4940,135000,38,593.87,406.0,38.0,114.0,38.0,424,1034,86,0.082,713000,61.37,47.67,250
I2_ B4394,3960,135000,38,593.87,304.5,38.0,114.0,39.0,435,1068,85,0.098,850000,79.29,52.37,220
I2_ B4395,5060,135000,38,593.87,345.1,38.0,114.0,31.0,431,1068,88,0.085,739000,81.4,70.48,95
I2_ B4396,6160,135000,38,854.64,240.0,38.0,114.0,36.0,426,1100,76,0.096,833000,47.92,45.57,285
I2_ B4397,4680,135000,38,854.64,507.5,38.0,114.0,31.0,437,1034,84,0.112,971000,70.92,56.71,190
I2_ B4398,4700,135000,38,854.64,31.9,38.0,114.0,29.0,457,4318,75,0.102,885000,86.39,72.45,185
I2_ B4399,4880,157500,25,569.76,507.5,38.0,0.0,27.0,448,1034,86,0.10900000000000001,945000,52.27,45.13,110
I2_ B4400,5360,157500,25,569.76,127.6,38.0,0.0,29.0,421,966,86,0.10900000000000001,945000,40.99,58.64,135
I2_ B4401,5260,157500,25,569.76,44.2,38.0,0.0,40.0,452,4840,80,0.088,765000,57.46,70.68,50
I2_ B4402,3700,157500,25,593.87,137.7,38.0,0.0,28.0,442,1138,82,0.096,833000,65.68,43.74,150
I2_ B4403,4000,157500,25,593.87,300.0,38.0,0.0,30.0,434,1100,77,0.089,773000,110.01,63.8,40
I2_ B4404,3620,157500,25,593.87,158.1,38.0,0.0,28.0,439,1138,83,0.079,687000,108.98,70.86,15
I2_ B4405,5360,157500,25,854.64,102.0,38.0,0.0,34.0,435,1138,88,0.096,833000,48.68,45.71,235
I2_ B4406,5720,157500,25,854.64,92.4,38.0,0.0,31.0,428,4123,80,0.079,687000,61.01,60.72,110
I2_ B4407,4700,157500,25,854.64,60.0,38.0,0.0,30.0,425,4100,75,0.08399999999999999,730000,93.02,71.92,45
I2_ B4408,4120,157500,25,569.76,69.6,38.0,25.0,27.0,421,4100,74,0.104,902000,59.78,48.89,145
I2_ B4409,4940,157500,25,569.76,79.2,38.0,25.0,35.0,450,4123,79,0.087,756000,52.51,56.15,110
I2_ B4410,5780,157500,25,569.76,244.8,38.0,25.0,32.0,420,1068,84,0.115,995999,65.82,70.48,15
I2_ B4411,5060,157500,25,593.87,234.6,38.0,25.0,34.0,431,1034,87,0.107,928000,56.96,44.24,170
I2_ B4412,4360,157500,25,593.87,310.0,38.0,25.0,35.0,436,1100,78,0.103,893000,84.81,58.38,50
I2_ B4413,4900,157500,25,593.87,117.3,38.0,25.0,28.0,446,1138,84,0.089,773000,83.16,71.5,15
I2_ B4414,5760,157500,25,854.64,102.0,38.0,25.0,36.0,419,1138,87,0.11900000000000001,1031000,50.06,47.31,165
I2_ B4415,5560,157500,25,854.64,487.2,38.0,25.0,36.0,456,1068,85,0.107,928000,77.76,55.99,115
I2_ B4416,4820,157500,25,854.64,214.2,38.0,25.0,27.0,414,1034,87,0.108,936000,74.67,71.34,105
I2_ B4417,6160,157500,25,569.76,102.0,38.0,50.0,28.0,429,1138,85,0.101,876000,28.69,46.85,160
I2_ B4418,4180,157500,25,569.76,139.2,38.0,50.0,31.0,453,966,83,0.114,988000,64.79,62.04,130
I2_ B4419,5300,157500,25,569.76,255.0,38.0,50.0,28.0,423,1068,82,0.081,704000,70.68,70.14,65
I2_ B4420,5480,157500,25,593.87,55.2,38.0,50.0,29.0,456,4100,82,0.103,893000,47.5,43.89,190
I2_ B4421,3760,157500,25,593.87,57.6,38.0,50.0,37.0,429,4100,84,0.08,696000,89.26,56.94,130
I2_ B4422,4380,157500,25,593.87,139.2,38.0,50.0,37.0,446,966,82,0.093,807000,86.22,70.54,65
I2_ B4423,5260,157500,25,854.64,153.0,38.0,50.0,38.0,447,1138,85,0.08,696000,50.98,46.9,240
I2_ B4424,5740,157500,25,854.64,210.0,38.0,50.0,30.0,424,1100,78,0.093,807000,57.26,58.85,180
I2_ B4425,5220,157500,25,854.64,35.2,38.0,50.0,31.0,459,4318,76,0.115,995999,80.05,71.68,120
I2_ B4426,5760,157500,25,569.76,224.4,38.0,62.5,29.0,435,1034,87,0.097,842000,38.98,44.53,185
I2_ B4427,4040,157500,25,569.76,306.0,38.0,62.5,33.0,444,1034,86,0.094,816000,84.4,63.55,65
I2_ B4428,5040,157500,25,569.76,255.0,38.0,62.5,29.0,438,1034,86,0.089,773000,61.1,70.86,70
I2_ B4429,5360,157500,25,593.87,285.6,38.0,62.5,31.0,451,1068,87,0.087,756000,52.98,42.37,15
I2_ B4430,3920,157500,25,593.87,306.0,38.0,62.5,30.0,446,1034,86,0.11299999999999999,979000,109.9,60.39,65
I2_ B4431,4820,157500,25,593.87,158.1,38.0,62.5,37.0,456,1138,86,0.094,816000,90.51,70.47,70
I2_ B4432,5780,157500,25,854.64,158.1,38.0,62.5,28.0,426,1138,84,0.095,825000,45.37,43.02,225
I2_ B4433,5320,157500,25,854.64,224.4,38.0,62.5,40.0,423,1068,82,0.079,687000,68.69,59.3,145
I2_ B4434,4300,157500,25,854.64,52.7,38.0,62.5,34.0,416,4840,80,0.11,953000,101.64,71.14,65
I2_ B4435,4640,157500,25,569.76,240.0,38.0,75.0,38.0,431,1100,78,0.08600000000000001,747000,47.63,46.33,195
I2_ B4436,5240,157500,25,569.76,385.7,38.0,75.0,34.0,442,1068,87,0.081,704000,61.3,56.37,85
I2_ B4437,6040,157500,25,569.76,224.4,38.0,75.0,39.0,421,1034,88,0.103,893000,51.25,70.28,70
I2_ B4438,3560,157500,25,593.87,234.6,38.0,75.0,31.0,424,1034,86,0.102,885000,82.55,48.5,180
I2_ B4439,3980,157500,25,593.87,116.0,38.0,75.0,33.0,419,966,86,0.08399999999999999,730000,73.43,64.13,155
I2_ B4440,4080,157500,25,593.87,179.8,38.0,75.0,37.0,434,966,83,0.091,790000,94.53,69.33,65
I2_ B4441,5960,157500,25,854.64,214.2,38.0,75.0,29.0,419,1034,85,0.09899999999999999,859000,38.78,45.45,255
I2_ B4442,5080,157500,25,854.64,280.0,38.0,75.0,40.0,452,1100,81,0.089,773000,81.86,60.29,170
I2_ B4443,4320,157500,25,854.64,99.0,38.0,75.0,27.0,457,4123,77,0.089,773000,114.95,71.72,65
I2_ B4444,4640,157500,38,569.76,244.8,38.0,0.0,29.0,456,1068,88,0.114,988000,46.75,42.93,170
I2_ B4445,4660,157500,38,569.76,102.0,38.0,0.0,28.0,423,1138,83,0.093,807000,49.26,55.97,15
I2_ B4446,5760,157500,38,569.76,174.0,38.0,0.0,35.0,419,966,86,0.091,790000,59.69,69.86,50
I2_ B4447,3940,157500,38,593.87,304.5,38.0,0.0,37.0,418,1034,85,0.087,756000,68.31,43.84,190
I2_ B4448,4680,157500,38,593.87,33.0,38.0,0.0,35.0,448,4318,77,0.11900000000000001,1031000,77.88,61.42,135
I2_ B4449,5060,157500,38,593.87,224.4,38.0,0.0,31.0,457,1034,88,0.116,1005000,80.04,70.69,50
I2_ B4450,4780,157500,38,854.64,295.8,38.0,0.0,28.0,417,1068,86,0.101,876000,60.9,48.17,235
I2_ B4451,4420,157500,38,854.64,95.7,38.0,0.0,33.0,437,4123,79,0.089,773000,79.75,56.51,180
I2_ B4452,4420,157500,38,854.64,64.8,38.0,0.0,28.0,459,4100,83,0.097,842000,105.41,72.01,50
I2_ B4453,5280,157500,38,569.76,304.5,38.0,38.0,33.0,431,1068,85,0.106,919000,43.84,48.07,195
I2_ B4454,5900,157500,38,569.76,132.6,38.0,38.0,32.0,420,1138,88,0.091,790000,42.44,56.35,185
I2_ B4455,4320,157500,38,569.76,26.4,38.0,38.0,29.0,441,4318,81,0.092,799000,60.41,72.11,65
I2_ B4456,4920,157500,38,593.87,406.0,38.0,38.0,38.0,450,1034,88,0.111,962000,59.5,46.78,165
I2_ B4457,4000,157500,38,593.87,147.9,38.0,38.0,38.0,433,1138,83,0.092,799000,95.39,63.42,15
I2_ B4458,4600,157500,38,593.87,168.2,38.0,38.0,38.0,432,966,87,0.092,799000,85.95,69.0,65
I2_ B4459,4920,157500,38,854.64,33.0,38.0,38.0,29.0,417,4318,77,0.1,868000,54.22,48.98,290
I2_ B4460,4640,157500,38,854.64,265.2,38.0,38.0,32.0,435,1034,83,0.10500000000000001,911000,76.03,62.83,165
I2_ B4461,5560,157500,38,854.64,25.3,38.0,38.0,36.0,442,4318,84,0.115,995999,70.68,71.16,145
I2_ B4462,4780,157500,38,569.76,234.6,38.0,76.0,33.0,431,1068,83,0.083,722000,47.45,42.98,220
I2_ B4463,5680,157500,38,569.76,310.0,38.0,76.0,27.0,437,1100,72,0.10500000000000001,911000,45.76,57.39,180
I2_ B4464,5580,157500,38,569.76,132.6,38.0,76.0,31.0,442,1138,88,0.103,893000,52.83,69.93,75
I2_ B4465,4840,157500,38,593.87,79.2,38.0,76.0,29.0,434,4123,81,0.09000000000000001,782000,52.18,47.51,270
I2_ B4466,3800,157500,38,593.87,48.0,38.0,76.0,39.0,435,4100,72,0.112,971000,86.61,61.41,175
I2_ B4467,4300,157500,38,593.87,265.2,38.0,76.0,36.0,426,1034,86,0.101,876000,93.98,70.71,70
I2_ B4468,5920,157500,38,854.64,52.7,38.0,76.0,33.0,442,4840,80,0.114,988000,41.29,43.12,290
I2_ B4469,5680,157500,38,854.64,230.0,38.0,76.0,40.0,421,1100,81,0.079,687000,58.76,56.23,205
I2_ B4470,5280,157500,38,854.64,244.8,38.0,76.0,30.0,421,1068,84,0.108,936000,77.4,71.37,65
I2_ B4471,5300,157500,38,569.76,72.0,38.0,95.0,28.0,458,4100,81,0.096,833000,45.45,47.65,225
I2_ B4472,4100,157500,38,569.76,406.0,38.0,95.0,30.0,443,1068,84,0.079,687000,66.14,52.64,215
I2_ B4473,4700,157500,38,569.76,304.5,38.0,95.0,38.0,448,1068,85,0.116,1005000,66.95,69.63,20
I2_ B4474,4200,157500,38,593.87,204.0,38.0,95.0,39.0,455,1068,87,0.095,825000,68.25,46.83,240
I2_ B4475,5240,157500,38,593.87,324.8,38.0,95.0,34.0,432,1068,84,0.108,936000,57.5,54.07,210
I2_ B4476,3600,157500,38,593.87,37.4,38.0,95.0,28.0,441,4840,79,0.115,995999,107.65,71.48,65
I2_ B4477,4420,157500,38,854.64,30.8,38.0,95.0,33.0,437,4318,79,0.08600000000000001,747000,65.02,48.16,300
I2_ B4478,5400,157500,38,854.64,466.9,38.0,95.0,29.0,444,1068,86,0.103,893000,78.35,60.32,195
I2_ B4479,6000,157500,38,854.64,548.1,38.0,95.0,33.0,450,1068,87,0.10500000000000001,911000,79.17,70.56,70
I2_ B4480,4540,157500,38,569.76,34.1,38.0,114.0,29.0,422,4318,81,0.11,953000,43.55,46.11,285
I2_ B4481,4700,157500,38,569.76,116.0,38.0,114.0,37.0,420,966,83,0.107,928000,40.96,55.03,250
I2_ B4482,5840,157500,38,569.76,324.8,38.0,114.0,31.0,421,1034,83,0.101,876000,48.79,70.3,80
I2_ B4483,5020,157500,38,593.87,426.3,38.0,114.0,35.0,431,1034,83,0.085,739000,64.84,47.49,235
I2_ B4484,4040,157500,38,593.87,158.1,38.0,114.0,34.0,438,1138,87,0.11299999999999999,979000,71.17,53.7,210
I2_ B4485,5060,157500,38,593.87,34.0,38.0,114.0,37.0,450,4840,80,0.087,756000,74.09,70.98,80
I2_ B4486,4580,157500,38,854.64,200.0,38.0,114.0,39.0,428,1100,80,0.093,807000,56.43,46.55,300
I2_ B4487,4260,157500,38,854.64,74.4,38.0,114.0,33.0,460,4100,75,0.089,773000,74.2,54.37,285
I2_ B4488,5320,157500,38,854.64,27.5,38.0,114.0,32.0,454,4318,83,0.097,842000,76.26,72.25,220
I3_ B265,2340,12000,10,63.31,5.5,0.0,0.0,32.0,454,4318,74,0.0,0,5.65,46.0,30
I3_ B266,1300,12000,10,63.31,15.3,0.0,0.0,33.0,456,1138,87,0.0,0,9.58,56.41,30
I3_ B267,2300,12000,10,63.31,4.4,0.0,0.0,32.0,431,4318,76,0.0,0,7.45,69.43,10
I3_ B268,1620,14400,10,63.31,23.2,0.0,0.0,30.0,443,966,83,0.0,0,11.8,48.81,30
I3_ B269,1820,14400,10,63.31,20.4,0.0,0.0,33.0,425,1068,85,0.0,0,6.97,59.57,15
I3_ B270,2260,14400,10,63.31,23.2,0.0,0.0,37.0,441,966,84,0.0,0,8.31,68.22,10
I3_ B271,1300,15000,10,63.31,20.4,0.0,0.0,40.0,421,1138,84,0.0,0,16.45,48.06,25
I3_ B272,1740,15000,10,63.31,17.4,0.0,0.0,32.0,431,966,82,0.0,0,12.92,59.05,25
I3_ B273,1620,15000,10,63.31,4.4,0.0,0.0,31.0,418,4318,81,0.0,0,14.58,70.03,15
I3_ B274,1900,15000,12,63.31,20.4,0.0,0.0,34.0,434,1138,86,0.0,0,8.59,40.54,30
I3_ B275,1880,15000,12,63.31,20.4,0.0,0.0,39.0,414,1034,85,0.0,0,11.64,53.52,25
I3_ B276,1220,15000,12,63.31,30.0,0.0,0.0,36.0,420,1100,76,0.0,0,24.66,69.93,10
I3_ B277,1880,18000,10,63.31,5.5,0.0,0.0,34.0,425,4318,72,0.0,0,9.55,45.25,25
I3_ B278,1580,18000,10,63.31,5.5,0.0,0.0,40.0,443,4318,76,0.0,0,19.01,58.17,10
I3_ B279,2360,18000,10,63.31,17.4,0.0,0.0,38.0,432,966,87,0.0,0,11.97,69.05,10
I3_ B280,2460,18000,12,63.31,5.1,0.0,0.0,39.0,432,4840,80,0.0,0,5.85,45.43,40
I3_ B281,2260,18000,12,63.31,20.4,0.0,0.0,35.0,457,1138,88,0.0,0,10.96,54.18,15
I3_ B282,1960,18000,12,63.31,30.6,0.0,0.0,32.0,456,1068,83,0.0,0,15.75,69.69,10
I3_ B283,2140,22500,10,142.59,12.0,0.0,0.0,38.0,426,4100,76,0.0,0,12.9,45.93,40
I3_ B284,1560,22500,10,142.59,25.5,0.0,0.0,39.0,454,1138,82,0.0,0,34.77,64.4,30
I3_ B285,1460,22500,10,142.59,71.4,0.0,0.0,31.0,459,1034,86,0.0,0,35.38,70.47,15
I3_ B286,1800,22500,12,142.59,51.0,0.0,0.0,31.0,448,1068,85,0.0,0,17.78,44.75,40
I3_ B287,1660,22500,12,142.59,61.2,0.0,0.0,27.0,428,1068,85,0.0,0,27.61,58.66,15
I3_ B288,2200,22500,12,142.59,52.2,0.0,0.0,36.0,440,966,85,0.0,0,22.43,69.42,10
I3_ B289,1740,30000,10,142.59,26.4,0.0,0.0,28.0,432,4123,85,0.0,0,39.96,48.66,30
I3_ B290,2280,30000,10,142.59,19.8,0.0,0.0,27.0,444,4123,76,0.0,0,38.55,63.76,15
I3_ B291,1280,30000,10,142.59,19.8,0.0,0.0,30.0,436,4123,72,0.0,0,53.06,71.14,10
I3_ B292,1900,30000,12,142.59,81.2,0.0,0.0,31.0,431,1068,82,0.0,0,29.1,48.03,30
I3_ B293,2160,30000,12,142.59,45.9,0.0,0.0,40.0,419,1138,83,0.0,0,32.85,58.35,15
I3_ B294,2240,30000,12,142.59,19.8,0.0,0.0,35.0,419,4123,85,0.0,0,34.05,70.29,10
I3_ B295,1960,40000,10,142.59,11.0,0.0,0.0,28.0,455,4318,84,0.0,0,25.44,47.22,40
I3_ B296,2480,40000,10,142.59,19.8,0.0,0.0,32.0,443,4123,79,0.0,0,27.88,62.21,15
I3_ B297,1520,40000,10,142.59,101.5,0.0,0.0,32.0,455,1034,84,0.0,0,64.3,68.62,15
I3_ B298,1520,40000,10,213.88,90.0,0.0,0.0,38.0,455,1100,74,0.0,0,43.67,44.25,20
I3_ B299,1580,40000,10,213.88,23.1,0.0,0.0,30.0,444,4123,82,0.0,0,52.4,55.23,35
I3_ B300,2220,40000,10,213.88,17.6,0.0,0.0,36.0,421,4318,84,0.0,0,61.51,67.48,10
I3_ B301,2260,40000,12,142.59,45.9,0.0,0.0,31.0,420,1138,84,0.0,0,22.63,42.36,30
I3_ B302,1600,40000,12,142.59,81.2,0.0,0.0,31.0,421,1068,88,0.0,0,53.83,60.4,15
I3_ B303,2060,40000,12,142.59,30.6,0.0,0.0,28.0,448,1138,85,0.0,0,38.59,71.36,15
I3_ B304,1980,40000,12,213.88,25.5,0.0,0.0,29.0,440,1138,88,0.0,0,28.83,48.33,50
I3_ B305,2280,40000,12,213.88,91.8,0.0,0.0,31.0,437,1034,87,0.0,0,39.19,61.21,15
I3_ B306,1500,40000,12,213.88,80.0,0.0,0.0,40.0,422,1100,74,0.0,0,99.47,70.82,10
I3_ B307,2300,50000,10,213.88,121.8,0.0,0.0,34.0,438,1068,86,0.0,0,45.54,46.19,20
I3_ B308,1780,50000,10,213.88,91.8,0.0,0.0,40.0,441,1034,86,0.0,0,59.15,60.75,20
I3_ B309,2440,50000,10,213.88,75.4,0.0,0.0,32.0,449,966,83,0.0,0,60.18,71.28,15
I3_ B310,1440,50000,12,213.88,81.6,0.0,0.0,30.0,417,1068,84,0.0,0,46.6,46.78,35
I3_ B311,1720,50000,12,213.88,22.1,0.0,0.0,38.0,452,4840,72,0.0,0,61.87,55.04,20
I3_ B312,2260,50000,12,213.88,81.6,0.0,0.0,38.0,426,1034,83,0.0,0,43.13,70.03,10
I3_ B313,1360,37500,19,142.59,14.4,0.0,0.0,39.0,435,4100,72,0.0,0,37.9,46.96,50
I3_ B314,1960,37500,19,142.59,61.2,0.0,0.0,38.0,453,1068,88,0.0,0,51.77,59.15,20
I3_ B315,2420,37500,19,142.59,19.8,0.0,0.0,31.0,457,4123,82,0.0,0,46.45,71.38,15
I3_ B316,1600,37500,25,142.59,19.8,0.0,0.0,33.0,444,4123,83,0.0,0,43.09,47.56,55
I3_ B317,1420,37500,25,142.59,30.6,0.0,0.0,37.0,431,1138,83,0.0,0,55.2,58.89,45
I3_ B318,2440,37500,25,142.59,19.8,0.0,0.0,32.0,417,4123,81,0.0,0,36.96,71.0,10
I3_ B319,1940,50000,19,253.23,142.1,0.0,0.0,36.0,439,1034,87,0.0,0,36.12,44.93,60
I3_ B320,1680,50000,19,253.23,122.4,0.0,0.0,30.0,427,1034,88,0.0,0,63.39,62.24,15
I3_ B321,1860,50000,19,253.23,162.4,0.0,0.0,36.0,451,1034,84,0.0,0,91.2,68.96,10
I3_ B322,1560,50000,19,213.88,61.2,0.0,0.0,37.0,420,1138,82,0.0,0,73.79,42.6,55
I3_ B323,2280,50000,19,213.88,22.1,0.0,0.0,40.0,443,4840,72,0.0,0,69.18,62.79,10
I3_ B324,2200,50000,19,213.88,91.8,0.0,0.0,37.0,437,1034,88,0.0,0,55.28,70.45,10
I3_ B325,1840,50000,25,253.23,162.4,0.0,0.0,32.0,458,1068,84,0.0,0,57.09,46.55,55
I3_ B326,1840,50000,25,253.23,81.6,0.0,0.0,37.0,427,1068,88,0.0,0,59.22,63.47,20
I3_ B327,1660,50000,25,253.23,120.0,0.0,0.0,27.0,450,1100,74,0.0,0,77.63,71.03,15
I3_ B328,1740,50000,25,213.88,17.0,0.0,0.0,40.0,458,4840,76,0.0,0,58.35,46.55,75
I3_ B329,2280,50000,25,213.88,36.3,0.0,0.0,30.0,435,4123,77,0.0,0,48.02,57.3,15
I3_ B330,2460,50000,25,213.88,9.9,0.0,0.0,34.0,440,4318,80,0.0,0,45.12,70.0,20
I3_ B331,2260,62500,19,253.23,87.0,0.0,0.0,34.0,455,966,87,0.0,0,33.84,46.2,65
I3_ B332,2720,62500,19,253.23,19.8,0.0,0.0,30.0,416,4318,75,0.0,0,52.12,58.67,20
I3_ B333,2020,62500,19,253.23,91.8,0.0,0.0,27.0,445,1138,85,0.0,0,67.73,70.39,15
I3_ B334,2280,62500,19,213.88,121.8,0.0,0.0,40.0,419,1068,87,0.0,0,44.12,44.45,35
I3_ B335,1540,62500,19,213.88,66.3,0.0,0.0,30.0,417,1138,88,0.0,0,71.0,60.0,15
I3_ B336,2060,62500,19,213.88,61.2,0.0,0.0,32.0,417,1138,84,0.0,0,82.6,70.52,10
I3_ B337,2640,62500,19,379.84,43.2,0.0,0.0,31.0,449,4100,74,0.0,0,56.82,45.04,70
I3_ B338,2800,62500,19,379.84,42.5,0.0,0.0,34.0,436,4840,80,0.0,0,74.71,61.29,10
I3_ B339,2560,62500,19,379.84,107.1,0.0,0.0,32.0,440,1138,83,0.0,0,75.64,70.44,10
I3_ B340,2540,62500,25,253.23,98.6,0.0,0.0,37.0,438,966,82,0.0,0,30.52,42.45,60
I3_ B341,2080,62500,25,253.23,22.1,0.0,0.0,33.0,442,4840,85,0.0,0,47.88,57.79,55
I3_ B342,2400,62500,25,253.23,121.8,0.0,0.0,40.0,430,1034,87,0.0,0,44.83,69.84,30
I3_ B343,1520,62500,25,213.88,22.1,0.0,0.0,38.0,452,4840,74,0.0,0,73.22,45.03,70
I3_ B344,1380,62500,25,213.88,61.2,0.0,0.0,38.0,428,1138,87,0.0,0,102.28,55.81,30
I3_ B345,1980,62500,25,213.88,61.2,0.0,0.0,40.0,426,1138,84,0.0,0,58.72,65.05,15
I3_ B346,2380,62500,25,379.84,122.4,0.0,0.0,35.0,430,1138,85,0.0,0,57.15,42.03,65
I3_ B347,1900,62500,25,379.84,42.9,0.0,0.0,33.0,414,4123,75,0.0,0,61.89,54.38,50
I3_ B348,2040,62500,25,379.84,139.2,0.0,0.0,27.0,426,966,83,0.0,0,120.67,70.07,10
I3_ B349,2320,60000,25,253.23,50.0,0.0,0.0,33.0,457,1100,73,0.0,0,49.52,47.28,80
I3_ B350,2620,60000,25,253.23,91.8,0.0,0.0,31.0,438,1068,84,0.0,0,41.04,58.29,45
I3_ B351,1860,60000,25,253.23,33.0,0.0,0.0,39.0,417,4123,84,0.0,0,72.2,69.88,10
I3_ B352,2480,60000,25,379.84,121.8,0.0,0.0,35.0,423,1034,82,0.0,0,48.69,43.32,75
I3_ B353,2360,60000,25,379.84,142.1,0.0,0.0,29.0,439,1034,85,0.0,0,84.9,54.35,80
I3_ B354,1980,60000,25,379.84,153.0,0.0,0.0,40.0,449,1034,86,0.0,0,143.03,70.43,10
I3_ B355,1680,60000,38,253.23,71.4,0.0,0.0,29.0,432,1138,82,0.0,0,64.33,45.01,80
I3_ B356,2200,60000,38,253.23,16.8,0.0,0.0,28.0,453,4100,72,0.0,0,48.29,56.94,80
I3_ B357,2360,60000,38,253.23,121.8,0.0,0.0,31.0,433,1068,84,0.0,0,56.64,69.75,10
I3_ B358,2540,60000,38,379.84,182.7,0.0,0.0,40.0,455,1034,84,0.0,0,45.89,43.28,115
I3_ B359,2760,60000,38,379.84,75.4,0.0,0.0,34.0,449,966,84,0.0,0,78.45,62.73,80
I3_ B360,2520,60000,38,379.84,51.0,0.0,0.0,36.0,420,1138,88,0.0,0,68.41,69.05,80
I3_ B361,2260,75000,25,253.23,42.9,0.0,0.0,30.0,451,4123,81,0.0,0,51.63,47.47,70
I3_ B362,2340,75000,25,253.23,22.1,0.0,0.0,35.0,443,4840,75,0.0,0,53.1,62.36,20
I3_ B363,2260,75000,25,253.23,87.0,0.0,0.0,30.0,428,966,83,0.0,0,84.27,71.19,10
I3_ B364,4700,75000,25,395.91,42.5,0.0,0.0,34.0,438,4840,72,0.0,0,25.75,44.65,80
I3_ B365,4220,75000,25,395.91,59.4,0.0,0.0,38.0,432,4123,76,0.0,0,36.65,52.92,65
I3_ B366,4560,75000,25,395.91,27.5,0.0,0.0,31.0,439,4318,77,0.0,0,39.19,70.32,10
I3_ B367,2000,75000,25,379.84,25.3,0.0,0.0,39.0,455,4318,81,0.0,0,75.47,44.84,95
I3_ B368,2600,75000,25,379.84,91.8,0.0,0.0,38.0,418,1138,88,0.0,0,86.52,56.09,60
I3_ B369,2200,75000,25,379.84,173.4,0.0,0.0,29.0,427,1034,87,0.0,0,125.61,70.31,15
I3_ B370,1860,75000,38,253.23,182.7,0.0,0.0,32.0,451,1034,87,0.0,0,45.86,41.87,85
I3_ B371,1880,75000,38,253.23,90.0,0.0,0.0,32.0,428,1100,80,0.0,0,57.69,56.47,100
I3_ B372,2100,75000,38,253.23,91.8,0.0,0.0,29.0,459,1138,85,0.0,0,76.19,69.56,10
I3_ B373,4120,75000,38,395.91,39.1,0.0,0.0,27.0,450,4840,73,0.0,0,30.92,47.6,95
I3_ B374,3900,75000,38,395.91,27.5,0.0,0.0,32.0,458,4318,77,0.0,0,36.97,55.3,80
I3_ B375,5300,75000,38,395.91,25.3,0.0,0.0,39.0,446,4318,84,0.0,0,29.21,66.47,15
I3_ B376,2520,75000,38,379.84,22.0,0.0,0.0,35.0,445,4318,77,0.0,0,59.39,43.75,105
I3_ B377,2320,75000,38,379.84,173.4,0.0,0.0,36.0,439,1034,88,0.0,0,124.39,63.23,15
I3_ B378,2180,75000,38,379.84,163.2,0.0,0.0,29.0,442,1034,82,0.0,0,86.14,70.97,10
I3_ B379,3640,90000,25,395.91,45.9,0.0,0.0,30.0,442,4840,73,0.0,0,35.14,44.48,70
I3_ B380,4440,90000,25,395.91,223.3,0.0,0.0,39.0,442,1034,82,0.0,0,35.29,54.1,70
I3_ B381,5480,90000,25,395.91,35.7,0.0,0.0,31.0,435,4840,76,0.0,0,32.06,70.56,15
I3_ B382,2060,90000,25,379.84,33.0,0.0,0.0,33.0,425,4318,85,0.0,0,91.48,46.19,60
I3_ B383,2160,90000,25,379.84,52.8,0.0,0.0,34.0,432,4123,79,0.0,0,118.66,59.58,20
I3_ B384,2240,90000,25,379.84,112.2,0.0,0.0,35.0,418,1138,88,0.0,0,86.86,66.43,15
I3_ B385,4000,90000,38,395.91,180.0,0.0,0.0,27.0,416,1100,79,0.0,0,26.96,44.56,115
I3_ B386,4160,90000,38,395.91,243.6,0.0,0.0,35.0,451,1034,85,0.0,0,32.57,54.3,90
I3_ B387,3980,90000,38,395.91,56.1,0.0,0.0,27.0,450,4123,77,0.0,0,42.87,71.24,10
I3_ B388,2700,90000,38,379.84,223.3,0.0,0.0,35.0,432,1034,87,0.0,0,51.94,47.62,85
I3_ B389,2680,90000,38,379.84,150.0,0.0,0.0,36.0,440,1100,74,0.0,0,67.81,56.28,95
I3_ B390,2680,90000,38,379.84,132.6,0.0,0.0,28.0,430,1138,83,0.0,0,114.04,69.87,15
I3_ B391,5000,87500,25,395.91,27.5,0.0,0.0,37.0,455,4318,82,0.0,0,25.11,43.35,75
I3_ B392,3900,87500,25,395.91,263.9,0.0,0.0,29.0,447,1068,82,0.0,0,47.69,56.68,65
I3_ B393,4000,87500,25,395.91,263.9,0.0,0.0,27.0,429,1034,86,0.0,0,52.84,69.97,20
I3_ B394,2680,87500,25,379.84,170.0,0.0,0.0,38.0,439,1100,84,0.0,0,73.19,43.29,65
I3_ B395,2320,87500,25,379.84,102.0,0.0,0.0,40.0,460,1138,84,0.0,0,91.17,52.45,60
I3_ B396,2720,87500,25,379.84,200.0,0.0,0.0,27.0,423,1100,72,0.0,0,114.19,70.35,10
I3_ B397,3700,87500,38,395.91,263.9,0.0,0.0,38.0,459,1034,83,0.0,0,43.31,45.5,135
I3_ B398,4480,87500,38,395.91,27.5,0.0,0.0,36.0,444,4318,83,0.0,0,37.68,52.1,85
I3_ B399,4940,87500,38,395.91,180.0,0.0,0.0,27.0,417,1100,83,0.0,0,39.09,70.73,20
I3_ B400,2780,87500,38,379.84,127.5,0.0,0.0,31.0,437,1138,83,0.0,0,71.92,46.75,90
I3_ B401,2720,87500,38,379.84,56.1,0.0,0.0,29.0,421,4123,77,0.0,0,78.04,53.99,100
I3_ B402,1900,87500,38,379.84,102.0,0.0,0.0,27.0,441,1138,87,0.0,0,190.62,70.73,10
I3_ B403,5200,105000,25,395.91,156.6,0.0,0.0,37.0,446,966,88,0.0,0,30.5,43.98,70
I3_ B404,5240,105000,25,395.91,50.4,0.0,0.0,36.0,428,4100,76,0.0,0,39.79,58.93,25
I3_ B405,4160,105000,25,395.91,200.0,0.0,0.0,33.0,455,1100,84,0.0,0,54.2,70.47,10
I3_ B406,1720,105000,25,379.84,150.0,0.0,0.0,39.0,449,1100,75,0.0,0,104.29,46.61,70
I3_ B407,1980,105000,25,379.84,34.0,0.0,0.0,31.0,431,4840,77,0.0,0,95.72,52.61,65
I3_ B408,1780,105000,25,379.84,56.1,0.0,0.0,30.0,444,4123,77,0.0,0,203.49,71.25,10
I3_ B409,4760,105000,25,593.87,244.8,0.0,0.0,27.0,421,1034,87,0.0,0,39.3,44.31,115
I3_ B410,3820,105000,25,593.87,122.4,0.0,0.0,40.0,453,1138,82,0.0,0,62.62,52.09,90
I3_ B411,4500,105000,25,593.87,260.0,0.0,0.0,34.0,421,1100,74,0.0,0,66.68,70.52,10
I3_ B412,4800,105000,38,395.91,163.2,0.0,0.0,34.0,456,1068,85,0.0,0,31.11,44.93,10
I3_ B413,4280,105000,38,395.91,150.0,0.0,0.0,31.0,416,1100,84,0.0,0,37.09,60.49,95
I3_ B414,4860,105000,38,395.91,243.6,0.0,0.0,37.0,460,1034,88,0.0,0,43.96,69.35,30
I3_ B415,2700,105000,38,379.84,50.4,0.0,0.0,30.0,436,4100,75,0.0,0,58.82,46.65,105
I3_ B416,1620,105000,38,379.84,263.9,0.0,0.0,27.0,433,1034,83,0.0,0,157.39,58.24,25
I3_ B417,2000,105000,38,379.84,243.6,0.0,0.0,38.0,447,1034,85,0.0,0,166.76,68.82,20
I3_ B418,4820,105000,38,593.87,200.0,0.0,0.0,40.0,457,1100,82,0.0,0,39.01,43.83,115
I3_ B419,4040,105000,38,593.87,385.7,0.0,0.0,37.0,430,1034,85,0.0,0,64.87,59.86,20
I3_ B420,3620,105000,38,593.87,406.0,0.0,0.0,29.0,458,1068,87,0.0,0,93.36,70.69,15
I3_ B421,5340,122500,25,395.91,112.2,0.0,0.0,35.0,446,1138,83,0.0,0,30.4,45.27,65
I3_ B422,4180,122500,25,395.91,200.0,0.0,0.0,30.0,445,1100,84,0.0,0,42.86,52.88,60
I3_ B423,4100,122500,25,395.91,150.0,0.0,0.0,37.0,429,1100,85,0.0,0,52.85,69.93,20
I3_ B424,2460,122500,25,379.84,122.4,0.0,0.0,38.0,451,1138,86,0.0,0,69.6,40.95,70
I3_ B425,1580,122500,25,379.84,210.0,0.0,0.0,29.0,442,1100,78,0.0,0,173.68,57.99,25
I3_ B426,2360,122500,25,379.84,142.8,0.0,0.0,30.0,430,1138,84,0.0,0,160.35,70.11,10
I3_ B427,5400,122500,25,593.87,156.6,0.0,0.0,27.0,451,966,82,0.0,0,38.97,47.26,120
I3_ B428,4340,122500,25,593.87,214.2,0.0,0.0,34.0,438,1068,86,0.0,0,61.37,60.14,55
I3_ B429,4740,122500,25,593.87,214.2,0.0,0.0,36.0,414,1068,87,0.0,0,65.87,69.68,20
I3_ B430,4040,122500,38,395.91,127.5,0.0,0.0,33.0,424,1138,84,0.0,0,30.49,41.92,105
I3_ B431,4060,122500,38,395.91,117.3,0.0,0.0,35.0,425,1138,86,0.0,0,49.76,62.3,25
I3_ B432,5220,122500,38,395.91,163.2,0.0,0.0,36.0,447,1068,85,0.0,0,45.05,69.47,20
I3_ B433,2420,122500,38,379.84,153.0,0.0,0.0,39.0,436,1068,86,0.0,0,70.1,41.46,10
I3_ B434,2700,122500,38,379.84,38.4,0.0,0.0,34.0,415,4100,82,0.0,0,76.83,52.68,80
I3_ B435,2240,122500,38,379.84,163.2,0.0,0.0,35.0,453,1068,86,0.0,0,177.76,68.82,15
I3_ B436,4020,122500,38,593.87,324.8,0.0,0.0,31.0,459,1068,82,0.0,0,56.12,48.19,115
I3_ B437,4480,122500,38,593.87,64.8,0.0,0.0,28.0,432,4100,85,0.0,0,52.27,53.0,100
I3_ B438,5380,122500,38,593.87,185.6,0.0,0.0,35.0,451,966,86,0.0,0,56.6,69.7,20
I3_ B439,3580,100000,25,395.91,153.0,0.0,0.0,40.0,436,1068,87,0.0,0,46.97,43.64,80
I3_ B440,4440,100000,25,395.91,243.6,0.0,0.0,33.0,422,1068,82,0.0,0,45.68,54.56,30
I3_ B441,3580,100000,25,395.91,27.5,0.0,0.0,34.0,422,4318,79,0.0,0,70.05,69.17,15
I3_ B442,6180,100000,25,569.76,82.5,0.0,0.0,32.0,443,4123,73,0.0,0,29.96,46.71,75
I3_ B443,5260,100000,25,569.76,117.3,0.0,0.0,39.0,416,1138,84,0.0,0,41.02,51.41,75
I3_ B444,4740,100000,25,569.76,145.0,0.0,0.0,29.0,440,966,88,0.0,0,49.87,71.82,25
I3_ B445,4980,100000,25,593.87,102.0,0.0,0.0,29.0,428,1138,84,0.0,0,39.06,45.94,100
I3_ B446,4820,100000,25,593.87,365.4,0.0,0.0,30.0,455,1068,84,0.0,0,58.86,54.17,85
I3_ B447,4860,100000,25,593.87,40.8,0.0,0.0,37.0,434,4840,73,0.0,0,69.41,70.94,10
I3_ B448,3600,100000,38,395.91,139.2,0.0,0.0,38.0,414,966,84,0.0,0,47.29,46.83,90
I3_ B449,3940,100000,38,395.91,112.2,0.0,0.0,40.0,454,1138,88,0.0,0,47.65,55.21,90
I3_ B450,4380,100000,38,395.91,243.6,0.0,0.0,35.0,416,1034,82,0.0,0,55.22,69.9,15
I3_ B451,4600,100000,38,569.76,183.6,0.0,0.0,39.0,460,1068,88,0.0,0,34.2,43.33,110
I3_ B452,4820,100000,38,569.76,234.6,0.0,0.0,35.0,456,1034,82,0.0,0,47.76,59.72,80
I3_ B453,4960,100000,38,569.76,27.5,0.0,0.0,40.0,423,4318,83,0.0,0,50.93,67.98,10
I3_ B454,4980,100000,38,593.87,107.1,0.0,0.0,29.0,426,1138,87,0.0,0,39.28,43.75,125
I3_ B455,4880,100000,38,593.87,365.4,0.0,0.0,36.0,430,1068,85,0.0,0,65.28,56.12,95
I3_ B456,4820,100000,38,593.87,133.4,0.0,0.0,29.0,444,966,84,0.0,0,62.29,72.3,25
I3_ B457,4480,120000,25,395.91,102.0,0.0,0.0,32.0,448,1138,87,0.0,0,33.15,41.74,70
I3_ B458,4500,120000,25,395.91,35.7,0.0,0.0,36.0,424,4840,79,0.0,0,44.27,53.9,55
I3_ B459,4160,120000,25,395.91,50.4,0.0,0.0,39.0,435,4100,74,0.0,0,71.14,70.23,15
I3_ B460,4620,120000,25,569.76,102.0,0.0,0.0,36.0,440,1138,83,0.0,0,32.79,43.66,105
I3_ B461,5000,120000,25,569.76,153.0,0.0,0.0,32.0,417,1138,82,0.0,0,45.71,57.7,60
I3_ B462,5100,120000,25,569.76,214.2,0.0,0.0,36.0,426,1068,85,0.0,0,63.28,70.07,25
I3_ B463,4420,120000,25,593.87,290.0,0.0,0.0,29.0,447,1100,72,0.0,0,53.48,43.29,90
I3_ B464,4180,120000,25,593.87,60.0,0.0,0.0,36.0,423,4100,75,0.0,0,75.42,59.75,10
I3_ B465,3780,120000,25,593.87,224.4,0.0,0.0,33.0,449,1068,83,0.0,0,94.58,71.02,10
I3_ B466,5000,120000,38,395.91,49.5,0.0,0.0,32.0,434,4123,85,0.0,0,30.07,46.27,110
I3_ B467,4260,120000,38,395.91,223.3,0.0,0.0,35.0,426,1034,82,0.0,0,49.39,60.44,30
I3_ B468,5020,120000,38,395.91,50.4,0.0,0.0,31.0,436,4100,82,0.0,0,48.96,70.17,10
I3_ B469,4580,120000,38,569.76,62.4,0.0,0.0,29.0,429,4100,85,0.0,0,38.8,43.24,150
I3_ B470,5960,120000,38,569.76,385.7,0.0,0.0,31.0,459,1068,82,0.0,0,45.24,55.28,100
I3_ B471,6040,120000,38,569.76,365.4,0.0,0.0,32.0,457,1034,84,0.0,0,51.25,70.76,20
I3_ B472,4920,120000,38,593.87,45.9,0.0,0.0,31.0,418,4840,73,0.0,0,45.83,47.54,155
I3_ B473,3920,120000,38,593.87,75.9,0.0,0.0,37.0,430,4123,72,0.0,0,67.15,55.9,10
I3_ B474,5380,120000,38,593.87,153.0,0.0,0.0,30.0,452,1138,87,0.0,0,63.71,71.44,20
I3_ B475,5480,140000,25,569.76,446.6,0.0,0.0,29.0,438,1034,88,0.0,0,39.81,46.74,75
