Repository: cpmalenab/fire-resistance

# Prediction of Fire Resistance of FRP-strengthened Concrete Beams using Machine Learning Techniques
Structural retrofitting of concrete buildings is necessitated by building aging, changes in occupancy, structural code updates, seismic events, and construction errors, with various techniques such as concrete jacketing, steel plate bonding, and Fiber Reinforced Polymer (FRP) application being utilized. FRP stands out due to its quick installation, lightweight nature, durability, and adaptability, but it suffers from diminished performance at *elevated temperatures* and potential adhesion failure.

File: data/fire_resistance.csv (part 31 of 50)
beam_name,length,concrete_area,concrete_cover,steel_area,frp_area,insulation_thickness,insulation_depth,conc_strength,steel_strength,frp_strength,glass_transition,thermal_conductivity,specific_heat,total_load,load_ratio,fire_resistance
I3_ B4311,4020,135000,25,569.76,33.0,38.0,0.0,35.0,426,4318,78,0.04,299000,76.92,69.17,40
I3_ B4312,5280,135000,25,593.87,174.0,38.0,0.0,27.0,460,966,87,0.055,415000,46.93,45.72,230
I3_ B4313,4180,135000,25,593.87,89.1,38.0,0.0,40.0,425,4123,83,0.04,303000,88.05,54.27,85
I3_ B4314,3740,135000,25,593.87,244.8,38.0,0.0,38.0,437,1034,82,0.049,370000,119.86,70.11,40
I3_ B4315,6020,135000,25,854.64,107.1,38.0,0.0,40.0,441,1138,83,0.04,299000,45.02,46.57,190
I3_ B4316,5700,135000,25,854.64,224.4,38.0,0.0,28.0,438,1068,84,0.047,356000,60.5,59.95,135
I3_ B4317,5540,135000,25,854.64,99.0,38.0,0.0,34.0,417,4123,77,0.038,289000,80.79,70.98,45
I3_ B4318,6200,135000,25,569.76,92.4,38.0,25.0,38.0,451,4123,75,0.038,289000,40.31,43.28,170
I3_ B4319,5000,135000,25,569.76,290.0,38.0,25.0,38.0,455,1100,80,0.043000000000000003,327000,62.3,62.78,55
I3_ B4320,4500,135000,25,569.76,25.3,38.0,25.0,33.0,427,4318,72,0.038,289000,60.2,70.96,55
I3_ B4321,3840,135000,25,593.87,214.2,38.0,25.0,39.0,436,1034,87,0.045000000000000005,338000,78.83,47.64,170
I3_ B4322,4680,135000,25,593.87,174.0,38.0,25.0,28.0,456,966,86,0.05,377000,71.57,59.19,125
I3_ B4323,4880,135000,25,593.87,153.0,38.0,25.0,37.0,454,1138,85,0.041999999999999996,317000,86.67,66.99,65
I3_ B4324,4340,135000,25,854.64,210.0,38.0,25.0,27.0,450,1100,83,0.048,363000,61.84,46.21,240
I3_ B4325,5700,135000,25,854.64,31.9,38.0,25.0,33.0,415,4318,75,0.052,394000,50.63,53.97,200
I3_ B4326,4300,135000,25,854.64,50.4,38.0,25.0,36.0,424,4100,79,0.049,370000,105.98,71.97,110
I3_ B4327,5920,135000,25,569.76,224.4,38.0,50.0,36.0,449,1068,82,0.044,331000,42.08,47.51,225
I3_ B4328,4900,135000,25,569.76,345.1,38.0,50.0,39.0,429,1068,82,0.051,387000,55.84,53.66,85
I3_ B4329,5680,135000,25,569.76,284.2,38.0,50.0,35.0,415,1068,87,0.048,363000,51.01,70.23,90
I3_ B4330,4680,135000,25,593.87,406.0,38.0,50.0,34.0,420,1034,83,0.051,387000,57.79,44.85,195
I3_ B4331,5260,135000,25,593.87,72.0,38.0,50.0,38.0,417,4100,84,0.055,412000,74.01,59.62,80
I3_ B4332,4440,135000,25,593.87,33.0,38.0,50.0,34.0,417,4318,85,0.038,289000,85.3,70.11,80
I3_ B4333,4820,135000,25,854.64,33.0,38.0,50.0,27.0,434,4318,81,0.048,363000,48.99,43.27,300
I3_ B4334,5020,135000,25,854.64,33.0,38.0,50.0,35.0,431,4318,73,0.048,363000,73.43,58.68,235
I3_ B4335,5240,135000,25,854.64,240.0,38.0,50.0,36.0,416,1100,79,0.049,370000,90.74,71.42,75
I3_ B4336,5740,135000,25,569.76,49.3,38.0,62.5,37.0,426,4840,76,0.041,306000,42.47,48.19,225
I3_ B4337,6020,135000,25,569.76,214.2,38.0,62.5,38.0,445,1068,84,0.052,391000,43.22,56.45,165
I3_ B4338,6180,135000,25,569.76,426.3,38.0,62.5,31.0,451,1034,82,0.039,292000,63.88,70.36,85
I3_ B4339,5020,135000,25,593.87,57.6,38.0,62.5,31.0,442,4100,78,0.04,303000,49.07,42.78,290
I3_ B4340,4760,135000,25,593.87,24.2,38.0,62.5,31.0,437,4318,84,0.047,352000,67.96,62.42,230
I3_ B4341,5440,135000,25,593.87,446.6,38.0,62.5,27.0,455,1034,87,0.055,415000,86.03,61.97,65
I3_ B4342,5440,135000,25,854.64,37.4,38.0,62.5,30.0,418,4840,82,0.055,415000,39.27,44.23,300
I3_ B4343,5800,135000,25,854.64,609.0,38.0,62.5,27.0,445,1068,82,0.044,331000,76.93,63.12,90
I3_ B4344,5680,135000,25,854.64,132.6,38.0,62.5,39.0,427,1138,87,0.039,296000,71.91,68.23,105
I3_ B4345,4360,135000,25,569.76,62.4,38.0,75.0,40.0,423,4100,84,0.047,356000,58.23,47.68,240
I3_ B4346,6080,135000,25,569.76,52.8,38.0,75.0,33.0,435,4100,76,0.054,405000,41.59,55.95,200
I3_ B4347,5100,135000,25,569.76,55.2,38.0,75.0,37.0,416,4100,78,0.051,387000,57.26,70.96,80
I3_ B4348,4340,135000,25,593.87,30.8,38.0,75.0,37.0,438,4318,76,0.041,313000,54.97,47.3,280
I3_ B4349,3960,135000,25,593.87,102.0,38.0,75.0,27.0,455,1138,87,0.047,356000,68.4,58.02,255
I3_ B4350,3760,135000,25,593.87,117.3,38.0,75.0,33.0,445,1138,86,0.055,412000,106.55,71.81,80
I3_ B4351,5480,135000,25,854.64,234.6,38.0,75.0,36.0,446,1034,84,0.046,348000,52.25,47.92,300
I3_ B4352,4440,135000,25,854.64,40.8,38.0,75.0,31.0,418,4840,75,0.054,408000,78.78,58.56,15
I3_ B4353,5980,135000,25,854.64,306.0,38.0,75.0,27.0,414,1068,87,0.048,363000,73.42,71.08,95
I3_ B4354,5860,135000,38,569.76,324.8,38.0,0.0,34.0,446,1068,88,0.044,331000,39.81,47.48,155
I3_ B4355,4580,135000,38,569.76,265.2,38.0,0.0,35.0,423,1034,85,0.041,310000,57.07,60.8,45
I3_ B4356,5920,135000,38,569.76,153.0,38.0,0.0,36.0,434,1138,87,0.041999999999999996,317000,57.02,66.56,45
I3_ B4357,4940,135000,38,593.87,220.0,38.0,0.0,35.0,455,1100,74,0.049,373000,59.42,46.14,195
I3_ B4358,4400,135000,38,593.87,365.4,38.0,0.0,36.0,430,1034,87,0.049,373000,82.29,62.55,55
I3_ B4359,4140,135000,38,593.87,132.6,38.0,0.0,29.0,432,1138,85,0.051,384000,90.21,71.29,45
I3_ B4360,6140,135000,38,854.64,30.8,38.0,0.0,40.0,457,4318,83,0.045000000000000005,341000,40.9,43.5,290
I3_ B4361,5560,135000,38,854.64,30.8,38.0,0.0,30.0,447,4318,78,0.051,384000,60.98,56.75,215
I3_ B4362,5980,135000,38,854.64,132.6,38.0,0.0,31.0,453,1138,86,0.039,292000,64.28,72.2,155
I3_ B4363,5660,135000,38,569.76,304.5,38.0,38.0,36.0,437,1034,86,0.041,313000,31.63,44.69,190
I3_ B4364,5360,135000,38,569.76,47.6,38.0,38.0,39.0,445,4840,78,0.043000000000000003,327000,51.9,61.28,70
I3_ B4365,5200,135000,38,569.76,137.7,38.0,38.0,28.0,458,1138,82,0.041,306000,62.63,71.26,65
I3_ B4366,3620,135000,38,593.87,306.0,38.0,38.0,29.0,454,1068,86,0.056,422000,89.24,44.58,245
I3_ B4367,5020,135000,38,593.87,35.7,38.0,38.0,36.0,414,4840,78,0.04,299000,56.81,56.38,210
I3_ B4368,5220,135000,38,593.87,255.0,38.0,38.0,31.0,449,1034,83,0.055,415000,78.18,70.81,60
I3_ B4369,5120,135000,38,854.64,82.5,38.0,38.0,39.0,416,4123,82,0.051,387000,48.2,45.71,250
I3_ B4370,6100,135000,38,854.64,609.0,38.0,38.0,30.0,460,1068,83,0.055,415000,70.45,58.06,65
I3_ B4371,5140,135000,38,854.64,527.8,38.0,38.0,40.0,423,1034,84,0.04,303000,92.37,70.47,65
I3_ B4372,4500,135000,38,569.76,51.0,38.0,76.0,31.0,432,4840,72,0.048,366000,50.14,46.15,275
I3_ B4373,4040,135000,38,569.76,60.0,38.0,76.0,40.0,421,4100,74,0.043000000000000003,327000,67.21,58.58,220
I3_ B4374,5680,135000,38,569.76,304.5,38.0,76.0,32.0,447,1068,84,0.055,412000,58.85,70.83,85
I3_ B4375,4040,135000,38,593.87,168.2,38.0,76.0,28.0,445,966,88,0.039,292000,59.23,45.86,300
I3_ B4376,5160,135000,38,593.87,270.0,38.0,76.0,33.0,423,1100,85,0.05,380000,70.44,61.36,85
I3_ B4377,4060,135000,38,593.87,127.5,38.0,76.0,29.0,430,1138,85,0.053,401000,92.99,70.97,15
I3_ B4378,5580,135000,38,854.64,57.6,38.0,76.0,31.0,423,4100,77,0.05,380000,49.42,49.08,300
I3_ B4379,4780,135000,38,854.64,548.1,38.0,76.0,40.0,444,1034,86,0.05,380000,102.62,59.92,75
I3_ B4380,5260,135000,38,854.64,31.9,38.0,76.0,34.0,416,4318,81,0.038,285000,70.34,71.08,225
I3_ B4381,4900,135000,38,569.76,127.6,38.0,95.0,31.0,449,966,83,0.048,359000,43.27,49.69,300
I3_ B4382,6000,135000,38,569.76,204.0,38.0,95.0,33.0,418,1034,82,0.045000000000000005,338000,38.69,56.67,255
I3_ B4383,5160,135000,38,569.76,34.0,38.0,95.0,28.0,447,4840,83,0.041999999999999996,320000,49.97,71.72,100
I3_ B4384,5040,135000,38,593.87,406.0,38.0,95.0,27.0,448,1068,88,0.038,285000,59.05,44.87,300
I3_ B4385,5320,135000,38,593.87,107.1,38.0,95.0,39.0,427,1138,87,0.054,405000,56.49,52.22,300
I3_ B4386,4040,135000,38,593.87,265.2,38.0,95.0,33.0,460,1068,87,0.053,401000,122.84,70.32,75
I3_ B4387,4220,135000,38,854.64,153.0,38.0,95.0,35.0,415,1138,87,0.043000000000000003,327000,58.34,46.61,300
I3_ B4388,4020,135000,38,854.64,137.7,38.0,95.0,28.0,428,1138,85,0.047,352000,89.22,63.77,295
I3_ B4389,4660,135000,38,854.64,147.9,38.0,95.0,38.0,433,1138,87,0.041,313000,88.2,68.12,95
I3_ B4390,4320,135000,38,569.76,40.8,38.0,114.0,32.0,439,4840,77,0.046,348000,43.37,45.65,300
I3_ B4391,6020,135000,38,569.76,174.0,38.0,114.0,32.0,455,966,87,0.037,282000,42.06,61.77,295
I3_ B4392,4740,135000,38,569.76,345.1,38.0,114.0,40.0,458,1068,83,0.054,408000,73.75,68.9,85
I3_ B4393,4940,135000,38,593.87,406.0,38.0,114.0,38.0,424,1034,86,0.039,292000,61.37,47.67,300
I3_ B4394,3960,135000,38,593.87,304.5,38.0,114.0,39.0,435,1068,85,0.046,348000,79.29,52.37,300
I3_ B4395,5060,135000,38,593.87,345.1,38.0,114.0,31.0,431,1068,88,0.04,303000,81.4,70.48,100
I3_ B4396,6160,135000,38,854.64,240.0,38.0,114.0,36.0,426,1100,76,0.045000000000000005,341000,47.92,45.57,300
I3_ B4397,4680,135000,38,854.64,507.5,38.0,114.0,31.0,437,1034,84,0.053,398000,70.92,56.71,275
I3_ B4398,4700,135000,38,854.64,31.9,38.0,114.0,29.0,457,4318,75,0.048,363000,86.39,72.45,270
I3_ B4399,4880,157500,25,569.76,507.5,38.0,0.0,27.0,448,1034,86,0.051,387000,52.27,45.13,120
I3_ B4400,5360,157500,25,569.76,127.6,38.0,0.0,29.0,421,966,86,0.051,387000,40.99,58.64,155
I3_ B4401,5260,157500,25,569.76,44.2,38.0,0.0,40.0,452,4840,80,0.041,313000,57.46,70.68,55
I3_ B4402,3700,157500,25,593.87,137.7,38.0,0.0,28.0,442,1138,82,0.045000000000000005,341000,65.68,43.74,175
I3_ B4403,4000,157500,25,593.87,300.0,38.0,0.0,30.0,434,1100,77,0.041999999999999996,317000,110.01,63.8,40
I3_ B4404,3620,157500,25,593.87,158.1,38.0,0.0,28.0,439,1138,83,0.037,282000,108.98,70.86,15
I3_ B4405,5360,157500,25,854.64,102.0,38.0,0.0,34.0,435,1138,88,0.045000000000000005,341000,48.68,45.71,290
I3_ B4406,5720,157500,25,854.64,92.4,38.0,0.0,31.0,428,4123,80,0.037,282000,61.01,60.72,120
I3_ B4407,4700,157500,25,854.64,60.0,38.0,0.0,30.0,425,4100,75,0.04,299000,93.02,71.92,15
I3_ B4408,4120,157500,25,569.76,69.6,38.0,25.0,27.0,421,4100,74,0.049,370000,59.78,48.89,175
I3_ B4409,4940,157500,25,569.76,79.2,38.0,25.0,35.0,450,4123,79,0.041,310000,52.51,56.15,125
I3_ B4410,5780,157500,25,569.76,244.8,38.0,25.0,32.0,420,1068,84,0.054,408000,65.82,70.48,15
I3_ B4411,5060,157500,25,593.87,234.6,38.0,25.0,34.0,431,1034,87,0.05,380000,56.96,44.24,210
I3_ B4412,4360,157500,25,593.87,310.0,38.0,25.0,35.0,436,1100,78,0.048,366000,84.81,58.38,55
I3_ B4413,4900,157500,25,593.87,117.3,38.0,25.0,28.0,446,1138,84,0.041999999999999996,317000,83.16,71.5,15
I3_ B4414,5760,157500,25,854.64,102.0,38.0,25.0,36.0,419,1138,87,0.056,422000,50.06,47.31,200
I3_ B4415,5560,157500,25,854.64,487.2,38.0,25.0,36.0,456,1068,85,0.05,380000,77.76,55.99,135
I3_ B4416,4820,157500,25,854.64,214.2,38.0,25.0,27.0,414,1034,87,0.051,384000,74.67,71.34,125
I3_ B4417,6160,157500,25,569.76,102.0,38.0,50.0,28.0,429,1138,85,0.048,359000,28.69,46.85,210
I3_ B4418,4180,157500,25,569.76,139.2,38.0,50.0,31.0,453,966,83,0.054,405000,64.79,62.04,165
I3_ B4419,5300,157500,25,569.76,255.0,38.0,50.0,28.0,423,1068,82,0.038,289000,70.68,70.14,75
I3_ B4420,5480,157500,25,593.87,55.2,38.0,50.0,29.0,456,4100,82,0.048,366000,47.5,43.89,255
I3_ B4421,3760,157500,25,593.87,57.6,38.0,50.0,37.0,429,4100,84,0.038,285000,89.26,56.94,165
I3_ B4422,4380,157500,25,593.87,139.2,38.0,50.0,37.0,446,966,82,0.044,331000,86.22,70.54,75
I3_ B4423,5260,157500,25,854.64,153.0,38.0,50.0,38.0,447,1138,85,0.038,285000,50.98,46.9,300
I3_ B4424,5740,157500,25,854.64,210.0,38.0,50.0,30.0,424,1100,78,0.044,331000,57.26,58.85,230
I3_ B4425,5220,157500,25,854.64,35.2,38.0,50.0,31.0,459,4318,76,0.054,408000,80.05,71.68,155
I3_ B4426,5760,157500,25,569.76,224.4,38.0,62.5,29.0,435,1034,87,0.046,345000,38.98,44.53,255
I3_ B4427,4040,157500,25,569.76,306.0,38.0,62.5,33.0,444,1034,86,0.044,334000,84.4,63.55,85
I3_ B4428,5040,157500,25,569.76,255.0,38.0,62.5,29.0,438,1034,86,0.041999999999999996,317000,61.1,70.86,85
I3_ B4429,5360,157500,25,593.87,285.6,38.0,62.5,31.0,451,1068,87,0.041,310000,52.98,42.37,15
I3_ B4430,3920,157500,25,593.87,306.0,38.0,62.5,30.0,446,1034,86,0.053,401000,109.9,60.39,85
I3_ B4431,4820,157500,25,593.87,158.1,38.0,62.5,37.0,456,1138,86,0.044,334000,90.51,70.47,15
I3_ B4432,5780,157500,25,854.64,158.1,38.0,62.5,28.0,426,1138,84,0.045000000000000005,338000,45.37,43.02,300
I3_ B4433,5320,157500,25,854.64,224.4,38.0,62.5,40.0,423,1068,82,0.037,282000,68.69,59.3,190
I3_ B4434,4300,157500,25,854.64,52.7,38.0,62.5,34.0,416,4840,80,0.052,391000,101.64,71.14,85
I3_ B4435,4640,157500,25,569.76,240.0,38.0,75.0,38.0,431,1100,78,0.041,306000,47.63,46.33,285
I3_ B4436,5240,157500,25,569.76,385.7,38.0,75.0,34.0,442,1068,87,0.038,289000,61.3,56.37,105
I3_ B4437,6040,157500,25,569.76,224.4,38.0,75.0,39.0,421,1034,88,0.048,366000,51.25,70.28,95
I3_ B4438,3560,157500,25,593.87,234.6,38.0,75.0,31.0,424,1034,86,0.048,363000,82.55,48.5,265
I3_ B4439,3980,157500,25,593.87,116.0,38.0,75.0,33.0,419,966,86,0.04,299000,73.43,64.13,220
I3_ B4440,4080,157500,25,593.87,179.8,38.0,75.0,37.0,434,966,83,0.043000000000000003,324000,94.53,69.33,85
I3_ B4441,5960,157500,25,854.64,214.2,38.0,75.0,29.0,419,1034,85,0.047,352000,38.78,45.45,300
I3_ B4442,5080,157500,25,854.64,280.0,38.0,75.0,40.0,452,1100,81,0.041999999999999996,317000,81.86,60.29,245
I3_ B4443,4320,157500,25,854.64,99.0,38.0,75.0,27.0,457,4123,77,0.041999999999999996,317000,114.95,71.72,80
I3_ B4444,4640,157500,38,569.76,244.8,38.0,0.0,29.0,456,1068,88,0.054,405000,46.75,42.93,195
I3_ B4445,4660,157500,38,569.76,102.0,38.0,0.0,28.0,423,1138,83,0.044,331000,49.26,55.97,15
I3_ B4446,5760,157500,38,569.76,174.0,38.0,0.0,35.0,419,966,86,0.043000000000000003,324000,59.69,69.86,50
I3_ B4447,3940,157500,38,593.87,304.5,38.0,0.0,37.0,418,1034,85,0.041,310000,68.31,43.84,215
I3_ B4448,4680,157500,38,593.87,33.0,38.0,0.0,35.0,448,4318,77,0.056,422000,77.88,61.42,150
I3_ B4449,5060,157500,38,593.87,224.4,38.0,0.0,31.0,457,1034,88,0.055,412000,80.04,70.69,55
I3_ B4450,4780,157500,38,854.64,295.8,38.0,0.0,28.0,417,1068,86,0.048,359000,60.9,48.17,280
I3_ B4451,4420,157500,38,854.64,95.7,38.0,0.0,33.0,437,4123,79,0.041999999999999996,317000,79.75,56.51,205
I3_ B4452,4420,157500,38,854.64,64.8,38.0,0.0,28.0,459,4100,83,0.046,345000,105.41,72.01,50
I3_ B4453,5280,157500,38,569.76,304.5,38.0,38.0,33.0,431,1068,85,0.05,377000,43.84,48.07,255
I3_ B4454,5900,157500,38,569.76,132.6,38.0,38.0,32.0,420,1138,88,0.043000000000000003,324000,42.44,56.35,235
I3_ B4455,4320,157500,38,569.76,26.4,38.0,38.0,29.0,441,4318,81,0.043000000000000003,327000,60.41,72.11,15
I3_ B4456,4920,157500,38,593.87,406.0,38.0,38.0,38.0,450,1034,88,0.052,394000,59.5,46.78,200
I3_ B4457,4000,157500,38,593.87,147.9,38.0,38.0,38.0,433,1138,83,0.043000000000000003,327000,95.39,63.42,75
I3_ B4458,4600,157500,38,593.87,168.2,38.0,38.0,38.0,432,966,87,0.043000000000000003,327000,85.95,69.0,80
I3_ B4459,4920,157500,38,854.64,33.0,38.0,38.0,29.0,417,4318,77,0.047,356000,54.22,48.98,300
I3_ B4460,4640,157500,38,854.64,265.2,38.0,38.0,32.0,435,1034,83,0.049,373000,76.03,62.83,200
I3_ B4461,5560,157500,38,854.64,25.3,38.0,38.0,36.0,442,4318,84,0.054,408000,70.68,71.16,15
I3_ B4462,4780,157500,38,569.76,234.6,38.0,76.0,33.0,431,1068,83,0.039,296000,47.45,42.98,290
I3_ B4463,5680,157500,38,569.76,310.0,38.0,76.0,27.0,437,1100,72,0.049,373000,45.76,57.39,100
I3_ B4464,5580,157500,38,569.76,132.6,38.0,76.0,31.0,442,1138,88,0.048,366000,52.83,69.93,95
I3_ B4465,4840,157500,38,593.87,79.2,38.0,76.0,29.0,434,4123,81,0.041999999999999996,320000,52.18,47.51,300
I3_ B4466,3800,157500,38,593.87,48.0,38.0,76.0,39.0,435,4100,72,0.053,398000,86.61,61.41,235
I3_ B4467,4300,157500,38,593.87,265.2,38.0,76.0,36.0,426,1034,86,0.048,359000,93.98,70.71,85
I3_ B4468,5920,157500,38,854.64,52.7,38.0,76.0,33.0,442,4840,80,0.054,405000,41.29,43.12,300
I3_ B4469,5680,157500,38,854.64,230.0,38.0,76.0,40.0,421,1100,81,0.037,282000,58.76,56.23,270
I3_ B4470,5280,157500,38,854.64,244.8,38.0,76.0,30.0,421,1068,84,0.051,384000,77.4,71.37,85
I3_ B4471,5300,157500,38,569.76,72.0,38.0,95.0,28.0,458,4100,81,0.045000000000000005,341000,45.45,47.65,300
I3_ B4472,4100,157500,38,569.76,406.0,38.0,95.0,30.0,443,1068,84,0.037,282000,66.14,52.64,300
I3_ B4473,4700,157500,38,569.76,304.5,38.0,95.0,38.0,448,1068,85,0.055,412000,66.95,69.63,20
I3_ B4474,4200,157500,38,593.87,204.0,38.0,95.0,39.0,455,1068,87,0.045000000000000005,338000,68.25,46.83,300
I3_ B4475,5240,157500,38,593.87,324.8,38.0,95.0,34.0,432,1068,84,0.051,384000,57.5,54.07,300
I3_ B4476,3600,157500,38,593.87,37.4,38.0,95.0,28.0,441,4840,79,0.054,408000,107.65,71.48,85
I3_ B4477,4420,157500,38,854.64,30.8,38.0,95.0,33.0,437,4318,79,0.041,306000,65.02,48.16,300
I3_ B4478,5400,157500,38,854.64,466.9,38.0,95.0,29.0,444,1068,86,0.048,366000,78.35,60.32,275
I3_ B4479,6000,157500,38,854.64,548.1,38.0,95.0,33.0,450,1068,87,0.049,373000,79.17,70.56,90
I3_ B4480,4540,157500,38,569.76,34.1,38.0,114.0,29.0,422,4318,81,0.052,391000,43.55,46.11,300
I3_ B4481,4700,157500,38,569.76,116.0,38.0,114.0,37.0,420,966,83,0.05,380000,40.96,55.03,20
I3_ B4482,5840,157500,38,569.76,324.8,38.0,114.0,31.0,421,1034,83,0.048,359000,48.79,70.3,110
I3_ B4483,5020,157500,38,593.87,426.3,38.0,114.0,35.0,431,1034,83,0.04,303000,64.84,47.49,300
I3_ B4484,4040,157500,38,593.87,158.1,38.0,114.0,34.0,438,1138,87,0.053,401000,71.17,53.7,300
I3_ B4485,5060,157500,38,593.87,34.0,38.0,114.0,37.0,450,4840,80,0.041,310000,74.09,70.98,105
I3_ B4486,4580,157500,38,854.64,200.0,38.0,114.0,39.0,428,1100,80,0.044,331000,56.43,46.55,300
I3_ B4487,4260,157500,38,854.64,74.4,38.0,114.0,33.0,460,4100,75,0.041999999999999996,317000,74.2,54.37,300
I3_ B4488,5320,157500,38,854.64,27.5,38.0,114.0,32.0,454,4318,83,0.046,345000,76.26,72.25,300
I4_ B265,2340,12000,10,63.31,5.5,0.0,0.0,32.0,454,4318,74,0.0,0,5.65,46.0,30
I4_ B266,1300,12000,10,63.31,15.3,0.0,0.0,33.0,456,1138,87,0.0,0,9.58,56.41,30
I4_ B267,2300,12000,10,63.31,4.4,0.0,0.0,32.0,431,4318,76,0.0,0,7.45,69.43,10
I4_ B268,1620,14400,10,63.31,23.2,0.0,0.0,30.0,443,966,83,0.0,0,11.8,48.81,30
I4_ B269,1820,14400,10,63.31,20.4,0.0,0.0,33.0,425,1068,85,0.0,0,6.97,59.57,15
I4_ B270,2260,14400,10,63.31,23.2,0.0,0.0,37.0,441,966,84,0.0,0,8.31,68.22,10
I4_ B271,1300,15000,10,63.31,20.4,0.0,0.0,40.0,421,1138,84,0.0,0,16.45,48.06,25
I4_ B272,1740,15000,10,63.31,17.4,0.0,0.0,32.0,431,966,82,0.0,0,12.92,59.05,25
I4_ B273,1620,15000,10,63.31,4.4,0.0,0.0,31.0,418,4318,81,0.0,0,14.58,70.03,15
I4_ B274,1900,15000,12,63.31,20.4,0.0,0.0,34.0,434,1138,86,0.0,0,8.59,40.54,30
I4_ B275,1880,15000,12,63.31,20.4,0.0,0.0,39.0,414,1034,85,0.0,0,11.64,53.52,25
I4_ B276,1220,15000,12,63.31,30.0,0.0,0.0,36.0,420,1100,76,0.0,0,24.66,69.93,10
I4_ B277,1880,18000,10,63.31,5.5,0.0,0.0,34.0,425,4318,72,0.0,0,9.55,45.25,25
I4_ B278,1580,18000,10,63.31,5.5,0.0,0.0,40.0,443,4318,76,0.0,0,19.01,58.17,10
I4_ B279,2360,18000,10,63.31,17.4,0.0,0.0,38.0,432,966,87,0.0,0,11.97,69.05,10
I4_ B280,2460,18000,12,63.31,5.1,0.0,0.0,39.0,432,4840,80,0.0,0,5.85,45.43,40
I4_ B281,2260,18000,12,63.31,20.4,0.0,0.0,35.0,457,1138,88,0.0,0,10.96,54.18,15
I4_ B282,1960,18000,12,63.31,30.6,0.0,0.0,32.0,456,1068,83,0.0,0,15.75,69.69,10
I4_ B283,2140,22500,10,142.59,12.0,0.0,0.0,38.0,426,4100,76,0.0,0,12.9,45.93,40
I4_ B284,1560,22500,10,142.59,25.5,0.0,0.0,39.0,454,1138,82,0.0,0,34.77,64.4,30
I4_ B285,1460,22500,10,142.59,71.4,0.0,0.0,31.0,459,1034,86,0.0,0,35.38,70.47,15
I4_ B286,1800,22500,12,142.59,51.0,0.0,0.0,31.0,448,1068,85,0.0,0,17.78,44.75,40
I4_ B287,1660,22500,12,142.59,61.2,0.0,0.0,27.0,428,1068,85,0.0,0,27.61,58.66,15
I4_ B288,2200,22500,12,142.59,52.2,0.0,0.0,36.0,440,966,85,0.0,0,22.43,69.42,10
I4_ B289,1740,30000,10,142.59,26.4,0.0,0.0,28.0,432,4123,85,0.0,0,39.96,48.66,30
I4_ B290,2280,30000,10,142.59,19.8,0.0,0.0,27.0,444,4123,76,0.0,0,38.55,63.76,15
I4_ B291,1280,30000,10,142.59,19.8,0.0,0.0,30.0,436,4123,72,0.0,0,53.06,71.14,10
I4_ B292,1900,30000,12,142.59,81.2,0.0,0.0,31.0,431,1068,82,0.0,0,29.1,48.03,30
I4_ B293,2160,30000,12,142.59,45.9,0.0,0.0,40.0,419,1138,83,0.0,0,32.85,58.35,15
I4_ B294,2240,30000,12,142.59,19.8,0.0,0.0,35.0,419,4123,85,0.0,0,34.05,70.29,10
I4_ B295,1960,40000,10,142.59,11.0,0.0,0.0,28.0,455,4318,84,0.0,0,25.44,47.22,40
I4_ B296,2480,40000,10,142.59,19.8,0.0,0.0,32.0,443,4123,79,0.0,0,27.88,62.21,15
I4_ B297,1520,40000,10,142.59,101.5,0.0,0.0,32.0,455,1034,84,0.0,0,64.3,68.62,15
I4_ B298,1520,40000,10,213.88,90.0,0.0,0.0,38.0,455,1100,74,0.0,0,43.67,44.25,20
I4_ B299,1580,40000,10,213.88,23.1,0.0,0.0,30.0,444,4123,82,0.0,0,52.4,55.23,35
I4_ B300,2220,40000,10,213.88,17.6,0.0,0.0,36.0,421,4318,84,0.0,0,61.51,67.48,10
I4_ B301,2260,40000,12,142.59,45.9,0.0,0.0,31.0,420,1138,84,0.0,0,22.63,42.36,30
I4_ B302,1600,40000,12,142.59,81.2,0.0,0.0,31.0,421,1068,88,0.0,0,53.83,60.4,15
I4_ B303,2060,40000,12,142.59,30.6,0.0,0.0,28.0,448,1138,85,0.0,0,38.59,71.36,15
I4_ B304,1980,40000,12,213.88,25.5,0.0,0.0,29.0,440,1138,88,0.0,0,28.83,48.33,50
I4_ B305,2280,40000,12,213.88,91.8,0.0,0.0,31.0,437,1034,87,0.0,0,39.19,61.21,15
I4_ B306,1500,40000,12,213.88,80.0,0.0,0.0,40.0,422,1100,74,0.0,0,99.47,70.82,10
I4_ B307,2300,50000,10,213.88,121.8,0.0,0.0,34.0,438,1068,86,0.0,0,45.54,46.19,20
I4_ B308,1780,50000,10,213.88,91.8,0.0,0.0,40.0,441,1034,86,0.0,0,59.15,60.75,20
I4_ B309,2440,50000,10,213.88,75.4,0.0,0.0,32.0,449,966,83,0.0,0,60.18,71.28,15
I4_ B310,1440,50000,12,213.88,81.6,0.0,0.0,30.0,417,1068,84,0.0,0,46.6,46.78,35
I4_ B311,1720,50000,12,213.88,22.1,0.0,0.0,38.0,452,4840,72,0.0,0,61.87,55.04,20
I4_ B312,2260,50000,12,213.88,81.6,0.0,0.0,38.0,426,1034,83,0.0,0,43.13,70.03,10
I4_ B313,1360,37500,19,142.59,14.4,0.0,0.0,39.0,435,4100,72,0.0,0,37.9,46.96,50
I4_ B314,1960,37500,19,142.59,61.2,0.0,0.0,38.0,453,1068,88,0.0,0,51.77,59.15,20
I4_ B315,2420,37500,19,142.59,19.8,0.0,0.0,31.0,457,4123,82,0.0,0,46.45,71.38,15
I4_ B316,1600,37500,25,142.59,19.8,0.0,0.0,33.0,444,4123,83,0.0,0,43.09,47.56,55
I4_ B317,1420,37500,25,142.59,30.6,0.0,0.0,37.0,431,1138,83,0.0,0,55.2,58.89,45
I4_ B318,2440,37500,25,142.59,19.8,0.0,0.0,32.0,417,4123,81,0.0,0,36.96,71.0,10
I4_ B319,1940,50000,19,253.23,142.1,0.0,0.0,36.0,439,1034,87,0.0,0,36.12,44.93,60
I4_ B320,1680,50000,19,253.23,122.4,0.0,0.0,30.0,427,1034,88,0.0,0,63.39,62.24,15
I4_ B321,1860,50000,19,253.23,162.4,0.0,0.0,36.0,451,1034,84,0.0,0,91.2,68.96,10
I4_ B322,1560,50000,19,213.88,61.2,0.0,0.0,37.0,420,1138,82,0.0,0,73.79,42.6,55
I4_ B323,2280,50000,19,213.88,22.1,0.0,0.0,40.0,443,4840,72,0.0,0,69.18,62.79,10
I4_ B324,2200,50000,19,213.88,91.8,0.0,0.0,37.0,437,1034,88,0.0,0,55.28,70.45,10
I4_ B325,1840,50000,25,253.23,162.4,0.0,0.0,32.0,458,1068,84,0.0,0,57.09,46.55,55
I4_ B326,1840,50000,25,253.23,81.6,0.0,0.0,37.0,427,1068,88,0.0,0,59.22,63.47,20
I4_ B327,1660,50000,25,253.23,120.0,0.0,0.0,27.0,450,1100,74,0.0,0,77.63,71.03,15
I4_ B328,1740,50000,25,213.88,17.0,0.0,0.0,40.0,458,4840,76,0.0,0,58.35,46.55,75
I4_ B329,2280,50000,25,213.88,36.3,0.0,0.0,30.0,435,4123,77,0.0,0,48.02,57.3,15
I4_ B330,2460,50000,25,213.88,9.9,0.0,0.0,34.0,440,4318,80,0.0,0,45.12,70.0,20
I4_ B331,2260,62500,19,253.23,87.0,0.0,0.0,34.0,455,966,87,0.0,0,33.84,46.2,65
I4_ B332,2720,62500,19,253.23,19.8,0.0,0.0,30.0,416,4318,75,0.0,0,52.12,58.67,20
I4_ B333,2020,62500,19,253.23,91.8,0.0,0.0,27.0,445,1138,85,0.0,0,67.73,70.39,15
I4_ B334,2280,62500,19,213.88,121.8,0.0,0.0,40.0,419,1068,87,0.0,0,44.12,44.45,35
I4_ B335,1540,62500,19,213.88,66.3,0.0,0.0,30.0,417,1138,88,0.0,0,71.0,60.0,15
I4_ B336,2060,62500,19,213.88,61.2,0.0,0.0,32.0,417,1138,84,0.0,0,82.6,70.52,10
I4_ B337,2640,62500,19,379.84,43.2,0.0,0.0,31.0,449,4100,74,0.0,0,56.82,45.04,70
I4_ B338,2800,62500,19,379.84,42.5,0.0,0.0,34.0,436,4840,80,0.0,0,74.71,61.29,10
I4_ B339,2560,62500,19,379.84,107.1,0.0,0.0,32.0,440,1138,83,0.0,0,75.64,70.44,10
I4_ B340,2540,62500,25,253.23,98.6,0.0,0.0,37.0,438,966,82,0.0,0,30.52,42.45,60
I4_ B341,2080,62500,25,253.23,22.1,0.0,0.0,33.0,442,4840,85,0.0,0,47.88,57.79,55
I4_ B342,2400,62500,25,253.23,121.8,0.0,0.0,40.0,430,1034,87,0.0,0,44.83,69.84,30
I4_ B343,1520,62500,25,213.88,22.1,0.0,0.0,38.0,452,4840,74,0.0,0,73.22,45.03,70
I4_ B344,1380,62500,25,213.88,61.2,0.0,0.0,38.0,428,1138,87,0.0,0,102.28,55.81,30
I4_ B345,1980,62500,25,213.88,61.2,0.0,0.0,40.0,426,1138,84,0.0,0,58.72,65.05,15
I4_ B346,2380,62500,25,379.84,122.4,0.0,0.0,35.0,430,1138,85,0.0,0,57.15,42.03,65
I4_ B347,1900,62500,25,379.84,42.9,0.0,0.0,33.0,414,4123,75,0.0,0,61.89,54.38,50
I4_ B348,2040,62500,25,379.84,139.2,0.0,0.0,27.0,426,966,83,0.0,0,120.67,70.07,10
I4_ B349,2320,60000,25,253.23,50.0,0.0,0.0,33.0,457,1100,73,0.0,0,49.52,47.28,80
I4_ B350,2620,60000,25,253.23,91.8,0.0,0.0,31.0,438,1068,84,0.0,0,41.04,58.29,45
I4_ B351,1860,60000,25,253.23,33.0,0.0,0.0,39.0,417,4123,84,0.0,0,72.2,69.88,10
I4_ B352,2480,60000,25,379.84,121.8,0.0,0.0,35.0,423,1034,82,0.0,0,48.69,43.32,75
I4_ B353,2360,60000,25,379.84,142.1,0.0,0.0,29.0,439,1034,85,0.0,0,84.9,54.35,80
I4_ B354,1980,60000,25,379.84,153.0,0.0,0.0,40.0,449,1034,86,0.0,0,143.03,70.43,10
I4_ B355,1680,60000,38,253.23,71.4,0.0,0.0,29.0,432,1138,82,0.0,0,64.33,45.01,80
I4_ B356,2200,60000,38,253.23,16.8,0.0,0.0,28.0,453,4100,72,0.0,0,48.29,56.94,80
I4_ B357,2360,60000,38,253.23,121.8,0.0,0.0,31.0,433,1068,84,0.0,0,56.64,69.75,10
I4_ B358,2540,60000,38,379.84,182.7,0.0,0.0,40.0,455,1034,84,0.0,0,45.89,43.28,115
I4_ B359,2760,60000,38,379.84,75.4,0.0,0.0,34.0,449,966,84,0.0,0,78.45,62.73,80
I4_ B360,2520,60000,38,379.84,51.0,0.0,0.0,36.0,420,1138,88,0.0,0,68.41,69.05,80
I4_ B361,2260,75000,25,253.23,42.9,0.0,0.0,30.0,451,4123,81,0.0,0,51.63,47.47,70
I4_ B362,2340,75000,25,253.23,22.1,0.0,0.0,35.0,443,4840,75,0.0,0,53.1,62.36,20
I4_ B363,2260,75000,25,253.23,87.0,0.0,0.0,30.0,428,966,83,0.0,0,84.27,71.19,10
I4_ B364,4700,75000,25,395.91,42.5,0.0,0.0,34.0,438,4840,72,0.0,0,25.75,44.65,80
I4_ B365,4220,75000,25,395.91,59.4,0.0,0.0,38.0,432,4123,76,0.0,0,36.65,52.92,65
I4_ B366,4560,75000,25,395.91,27.5,0.0,0.0,31.0,439,4318,77,0.0,0,39.19,70.32,10
I4_ B367,2000,75000,25,379.84,25.3,0.0,0.0,39.0,455,4318,81,0.0,0,75.47,44.84,95
I4_ B368,2600,75000,25,379.84,91.8,0.0,0.0,38.0,418,1138,88,0.0,0,86.52,56.09,60
I4_ B369,2200,75000,25,379.84,173.4,0.0,0.0,29.0,427,1034,87,0.0,0,125.61,70.31,15
I4_ B370,1860,75000,38,253.23,182.7,0.0,0.0,32.0,451,1034,87,0.0,0,45.86,41.87,85
I4_ B371,1880,75000,38,253.23,90.0,0.0,0.0,32.0,428,1100,80,0.0,0,57.69,56.47,100
I4_ B372,2100,75000,38,253.23,91.8,0.0,0.0,29.0,459,1138,85,0.0,0,76.19,69.56,10
I4_ B373,4120,75000,38,395.91,39.1,0.0,0.0,27.0,450,4840,73,0.0,0,30.92,47.6,95
I4_ B374,3900,75000,38,395.91,27.5,0.0,0.0,32.0,458,4318,77,0.0,0,36.97,55.3,80
I4_ B375,5300,75000,38,395.91,25.3,0.0,0.0,39.0,446,4318,84,0.0,0,29.21,66.47,15
I4_ B376,2520,75000,38,379.84,22.0,0.0,0.0,35.0,445,4318,77,0.0,0,59.39,43.75,105
I4_ B377,2320,75000,38,379.84,173.4,0.0,0.0,36.0,439,1034,88,0.0,0,124.39,63.23,15
I4_ B378,2180,75000,38,379.84,163.2,0.0,0.0,29.0,442,1034,82,0.0,0,86.14,70.97,10
I4_ B379,3640,90000,25,395.91,45.9,0.0,0.0,30.0,442,4840,73,0.0,0,35.14,44.48,70
I4_ B380,4440,90000,25,395.91,223.3,0.0,0.0,39.0,442,1034,82,0.0,0,35.29,54.1,70
I4_ B381,5480,90000,25,395.91,35.7,0.0,0.0,31.0,435,4840,76,0.0,0,32.06,70.56,15
I4_ B382,2060,90000,25,379.84,33.0,0.0,0.0,33.0,425,4318,85,0.0,0,91.48,46.19,60
I4_ B383,2160,90000,25,379.84,52.8,0.0,0.0,34.0,432,4123,79,0.0,0,118.66,59.58,20
I4_ B384,2240,90000,25,379.84,112.2,0.0,0.0,35.0,418,1138,88,0.0,0,86.86,66.43,15
I4_ B385,4000,90000,38,395.91,180.0,0.0,0.0,27.0,416,1100,79,0.0,0,26.96,44.56,115
I4_ B386,4160,90000,38,395.91,243.6,0.0,0.0,35.0,451,1034,85,0.0,0,32.57,54.3,90
I4_ B387,3980,90000,38,395.91,56.1,0.0,0.0,27.0,450,4123,77,0.0,0,42.87,71.24,10
I4_ B388,2700,90000,38,379.84,223.3,0.0,0.0,35.0,432,1034,87,0.0,0,51.94,47.62,85
I4_ B389,2680,90000,38,379.84,150.0,0.0,0.0,36.0,440,1100,74,0.0,0,67.81,56.28,95
I4_ B390,2680,90000,38,379.84,132.6,0.0,0.0,28.0,430,1138,83,0.0,0,114.04,69.87,15
I4_ B391,5000,87500,25,395.91,27.5,0.0,0.0,37.0,455,4318,82,0.0,0,25.11,43.35,75
I4_ B392,3900,87500,25,395.91,263.9,0.0,0.0,29.0,447,1068,82,0.0,0,47.69,56.68,65
I4_ B393,4000,87500,25,395.91,263.9,0.0,0.0,27.0,429,1034,86,0.0,0,52.84,69.97,20
I4_ B394,2680,87500,25,379.84,170.0,0.0,0.0,38.0,439,1100,84,0.0,0,73.19,43.29,65
I4_ B395,2320,87500,25,379.84,102.0,0.0,0.0,40.0,460,1138,84,0.0,0,91.17,52.45,60
I4_ B396,2720,87500,25,379.84,200.0,0.0,0.0,27.0,423,1100,72,0.0,0,114.19,70.35,10
I4_ B397,3700,87500,38,395.91,263.9,0.0,0.0,38.0,459,1034,83,0.0,0,43.31,45.5,135
I4_ B398,4480,87500,38,395.91,27.5,0.0,0.0,36.0,444,4318,83,0.0,0,37.68,52.1,85
I4_ B399,4940,87500,38,395.91,180.0,0.0,0.0,27.0,417,1100,83,0.0,0,39.09,70.73,20
I4_ B400,2780,87500,38,379.84,127.5,0.0,0.0,31.0,437,1138,83,0.0,0,71.92,46.75,90
I4_ B401,2720,87500,38,379.84,56.1,0.0,0.0,29.0,421,4123,77,0.0,0,78.04,53.99,100
I4_ B402,1900,87500,38,379.84,102.0,0.0,0.0,27.0,441,1138,87,0.0,0,190.62,70.73,10
I4_ B403,5200,105000,25,395.91,156.6,0.0,0.0,37.0,446,966,88,0.0,0,30.5,43.98,70
I4_ B404,5240,105000,25,395.91,50.4,0.0,0.0,36.0,428,4100,76,0.0,0,39.79,58.93,25
I4_ B405,4160,105000,25,395.91,200.0,0.0,0.0,33.0,455,1100,84,0.0,0,54.2,70.47,10
I4_ B406,1720,105000,25,379.84,150.0,0.0,0.0,39.0,449,1100,75,0.0,0,104.29,46.61,70
I4_ B407,1980,105000,25,379.84,34.0,0.0,0.0,31.0,431,4840,77,0.0,0,95.72,52.61,65
I4_ B408,1780,105000,25,379.84,56.1,0.0,0.0,30.0,444,4123,77,0.0,0,203.49,71.25,10
I4_ B409,4760,105000,25,593.87,244.8,0.0,0.0,27.0,421,1034,87,0.0,0,39.3,44.31,115
I4_ B410,3820,105000,25,593.87,122.4,0.0,0.0,40.0,453,1138,82,0.0,0,62.62,52.09,90
I4_ B411,4500,105000,25,593.87,260.0,0.0,0.0,34.0,421,1100,74,0.0,0,66.68,70.52,10
I4_ B412,4800,105000,38,395.91,163.2,0.0,0.0,34.0,456,1068,85,0.0,0,31.11,44.93,10
I4_ B413,4280,105000,38,395.91,150.0,0.0,0.0,31.0,416,1100,84,0.0,0,37.09,60.49,95
I4_ B414,4860,105000,38,395.91,243.6,0.0,0.0,37.0,460,1034,88,0.0,0,43.96,69.35,30
I4_ B415,2700,105000,38,379.84,50.4,0.0,0.0,30.0,436,4100,75,0.0,0,58.82,46.65,105
I4_ B416,1620,105000,38,379.84,263.9,0.0,0.0,27.0,433,1034,83,0.0,0,157.39,58.24,25
I4_ B417,2000,105000,38,379.84,243.6,0.0,0.0,38.0,447,1034,85,0.0,0,166.76,68.82,20
I4_ B418,4820,105000,38,593.87,200.0,0.0,0.0,40.0,457,1100,82,0.0,0,39.01,43.83,115
I4_ B419,4040,105000,38,593.87,385.7,0.0,0.0,37.0,430,1034,85,0.0,0,64.87,59.86,20
I4_ B420,3620,105000,38,593.87,406.0,0.0,0.0,29.0,458,1068,87,0.0,0,93.36,70.69,15
I4_ B421,5340,122500,25,395.91,112.2,0.0,0.0,35.0,446,1138,83,0.0,0,30.4,45.27,65
I4_ B422,4180,122500,25,395.91,200.0,0.0,0.0,30.0,445,1100,84,0.0,0,42.86,52.88,60
I4_ B423,4100,122500,25,395.91,150.0,0.0,0.0,37.0,429,1100,85,0.0,0,52.85,69.93,20
I4_ B424,2460,122500,25,379.84,122.4,0.0,0.0,38.0,451,1138,86,0.0,0,69.6,40.95,70
I4_ B425,1580,122500,25,379.84,210.0,0.0,0.0,29.0,442,1100,78,0.0,0,173.68,57.99,25
I4_ B426,2360,122500,25,379.84,142.8,0.0,0.0,30.0,430,1138,84,0.0,0,160.35,70.11,10
I4_ B427,5400,122500,25,593.87,156.6,0.0,0.0,27.0,451,966,82,0.0,0,38.97,47.26,120
I4_ B428,4340,122500,25,593.87,214.2,0.0,0.0,34.0,438,1068,86,0.0,0,61.37,60.14,55
I4_ B429,4740,122500,25,593.87,214.2,0.0,0.0,36.0,414,1068,87,0.0,0,65.87,69.68,20
I4_ B430,4040,122500,38,395.91,127.5,0.0,0.0,33.0,424,1138,84,0.0,0,30.49,41.92,105
I4_ B431,4060,122500,38,395.91,117.3,0.0,0.0,35.0,425,1138,86,0.0,0,49.76,62.3,25
I4_ B432,5220,122500,38,395.91,163.2,0.0,0.0,36.0,447,1068,85,0.0,0,45.05,69.47,20
I4_ B433,2420,122500,38,379.84,153.0,0.0,0.0,39.0,436,1068,86,0.0,0,70.1,41.46,10
I4_ B434,2700,122500,38,379.84,38.4,0.0,0.0,34.0,415,4100,82,0.0,0,76.83,52.68,80
I4_ B435,2240,122500,38,379.84,163.2,0.0,0.0,35.0,453,1068,86,0.0,0,177.76,68.82,15
I4_ B436,4020,122500,38,593.87,324.8,0.0,0.0,31.0,459,1068,82,0.0,0,56.12,48.19,115
I4_ B437,4480,122500,38,593.87,64.8,0.0,0.0,28.0,432,4100,85,0.0,0,52.27,53.0,100
I4_ B438,5380,122500,38,593.87,185.6,0.0,0.0,35.0,451,966,86,0.0,0,56.6,69.7,20
I4_ B439,3580,100000,25,395.91,153.0,0.0,0.0,40.0,436,1068,87,0.0,0,46.97,43.64,80
I4_ B440,4440,100000,25,395.91,243.6,0.0,0.0,33.0,422,1068,82,0.0,0,45.68,54.56,30
I4_ B441,3580,100000,25,395.91,27.5,0.0,0.0,34.0,422,4318,79,0.0,0,70.05,69.17,15
I4_ B442,6180,100000,25,569.76,82.5,0.0,0.0,32.0,443,4123,73,0.0,0,29.96,46.71,75
I4_ B443,5260,100000,25,569.76,117.3,0.0,0.0,39.0,416,1138,84,0.0,0,41.02,51.41,75
I4_ B444,4740,100000,25,569.76,145.0,0.0,0.0,29.0,440,966,88,0.0,0,49.87,71.82,25
I4_ B445,4980,100000,25,593.87,102.0,0.0,0.0,29.0,428,1138,84,0.0,0,39.06,45.94,100
I4_ B446,4820,100000,25,593.87,365.4,0.0,0.0,30.0,455,1068,84,0.0,0,58.86,54.17,85
I4_ B447,4860,100000,25,593.87,40.8,0.0,0.0,37.0,434,4840,73,0.0,0,69.41,70.94,10
I4_ B448,3600,100000,38,395.91,139.2,0.0,0.0,38.0,414,966,84,0.0,0,47.29,46.83,90
I4_ B449,3940,100000,38,395.91,112.2,0.0,0.0,40.0,454,1138,88,0.0,0,47.65,55.21,90
I4_ B450,4380,100000,38,395.91,243.6,0.0,0.0,35.0,416,1034,82,0.0,0,55.22,69.9,15
I4_ B451,4600,100000,38,569.76,183.6,0.0,0.0,39.0,460,1068,88,0.0,0,34.2,43.33,110
I4_ B452,4820,100000,38,569.76,234.6,0.0,0.0,35.0,456,1034,82,0.0,0,47.76,59.72,80
I4_ B453,4960,100000,38,569.76,27.5,0.0,0.0,40.0,423,4318,83,0.0,0,50.93,67.98,10
I4_ B454,4980,100000,38,593.87,107.1,0.0,0.0,29.0,426,1138,87,0.0,0,39.28,43.75,125
I4_ B455,4880,100000,38,593.87,365.4,0.0,0.0,36.0,430,1068,85,0.0,0,65.28,56.12,95
I4_ B456,4820,100000,38,593.87,133.4,0.0,0.0,29.0,444,966,84,0.0,0,62.29,72.3,25
I4_ B457,4480,120000,25,395.91,102.0,0.0,0.0,32.0,448,1138,87,0.0,0,33.15,41.74,70
I4_ B458,4500,120000,25,395.91,35.7,0.0,0.0,36.0,424,4840,79,0.0,0,44.27,53.9,55
I4_ B459,4160,120000,25,395.91,50.4,0.0,0.0,39.0,435,4100,74,0.0,0,71.14,70.23,15
I4_ B460,4620,120000,25,569.76,102.0,0.0,0.0,36.0,440,1138,83,0.0,0,32.79,43.66,105
I4_ B461,5000,120000,25,569.76,153.0,0.0,0.0,32.0,417,1138,82,0.0,0,45.71,57.7,60
I4_ B462,5100,120000,25,569.76,214.2,0.0,0.0,36.0,426,1068,85,0.0,0,63.28,70.07,25
I4_ B463,4420,120000,25,593.87,290.0,0.0,0.0,29.0,447,1100,72,0.0,0,53.48,43.29,90
I4_ B464,4180,120000,25,593.87,60.0,0.0,0.0,36.0,423,4100,75,0.0,0,75.42,59.75,10
I4_ B465,3780,120000,25,593.87,224.4,0.0,0.0,33.0,449,1068,83,0.0,0,94.58,71.02,10
I4_ B466,5000,120000,38,395.91,49.5,0.0,0.0,32.0,434,4123,85,0.0,0,30.07,46.27,110
I4_ B467,4260,120000,38,395.91,223.3,0.0,0.0,35.0,426,1034,82,0.0,0,49.39,60.44,30
I4_ B468,5020,120000,38,395.91,50.4,0.0,0.0,31.0,436,4100,82,0.0,0,48.96,70.17,10
I4_ B469,4580,120000,38,569.76,62.4,0.0,0.0,29.0,429,4100,85,0.0,0,38.8,43.24,150
I4_ B470,5960,120000,38,569.76,385.7,0.0,0.0,31.0,459,1068,82,0.0,0,45.24,55.28,100
I4_ B471,6040,120000,38,569.76,365.4,0.0,0.0,32.0,457,1034,84,0.0,0,51.25,70.76,20
I4_ B472,4920,120000,38,593.87,45.9,0.0,0.0,31.0,418,4840,73,0.0,0,45.83,47.54,155
I4_ B473,3920,120000,38,593.87,75.9,0.0,0.0,37.0,430,4123,72,0.0,0,67.15,55.9,10
I4_ B474,5380,120000,38,593.87,153.0,0.0,0.0,30.0,452,1138,87,0.0,0,63.71,71.44,20
I4_ B475,5480,140000,25,569.76,446.6,0.0,0.0,29.0,438,1034,88,0.0,0,39.81,46.74,75
I4_ B476,4620,140000,25,569.76,112.2,0.0,0.0,30.0,446,1138,84,0.0,0,43.02,59.76,10
I4_ B477,5800,140000,25,569.76,204.0,0.0,0.0,29.0,459,1068,85,0.0,0,54.87,70.61,20
I4_ B478,4920,140000,25,593.87,72.0,0.0,0.0,37.0,427,4100,84,0.0,0,52.72,44.08,100
I4_ B479,3860,140000,25,593.87,406.0,0.0,0.0,39.0,442,1034,82,0.0,0,100.54,62.05,20
I4_ B480,4840,140000,25,593.87,74.4,0.0,0.0,31.0,425,4100,77,0.0,0,80.8,70.54,15
I4_ B481,5560,140000,25,854.64,72.0,0.0,0.0,31.0,456,4100,74,0.0,0,45.03,45.04,135
I4_ B482,4560,140000,25,854.64,72.6,0.0,0.0,39.0,414,4123,74,0.0,0,73.47,58.79,70
I4_ B483,5340,140000,25,854.64,122.4,0.0,0.0,36.0,459,1138,85,0.0,0,78.3,72.19,55
I4_ B484,4560,140000,38,569.76,270.0,0.0,0.0,36.0,438,1100,81,0.0,0,43.06,42.39,115
I4_ B485,4080,140000,38,569.76,127.5,0.0,0.0,36.0,455,1138,85,0.0,0,53.83,58.99,75
I4_ B486,4040,140000,38,569.76,204.0,0.0,0.0,33.0,423,1034,83,0.0,0,69.37,70.38,25
I4_ B487,3980,140000,38,593.87,45.9,0.0,0.0,30.0,429,4840,76,0.0,0,52.8,47.02,150
I4_ B488,5500,140000,38,593.87,42.5,0.0,0.0,36.0,440,4840,81,0.0,0,53.34,57.52,10
I4_ B489,5060,140000,38,593.87,137.7,0.0,0.0,28.0,415,1138,83,0.0,0,60.86,71.3,25
I4_ B490,5420,140000,38,854.64,548.1,0.0,0.0,36.0,441,1034,87,0.0,0,61.17,48.01,145
I4_ B491,4640,140000,38,854.64,55.2,0.0,0.0,36.0,431,4100,77,0.0,0,66.17,56.48,160
I4_ B492,4900,140000,38,854.64,102.0,0.0,0.0,32.0,459,1138,86,0.0,0,65.11,71.57,90
I4_ B493,4120,135000,25,569.76,147.9,0.0,0.0,27.0,450,1138,84,0.0,0,49.45,45.77,95
I4_ B494,4300,135000,25,569.76,224.4,0.0,0.0,31.0,443,1068,87,0.0,0,67.67,57.59,65
I4_ B495,5480,135000,25,569.76,304.5,0.0,0.0,34.0,416,1068,88,0.0,0,63.48,69.73,20
I4_ B496,4820,135000,25,593.87,285.6,0.0,0.0,27.0,427,1034,84,0.0,0,51.53,42.45,95
I4_ B497,4240,135000,25,593.87,275.4,0.0,0.0,34.0,449,1034,88,0.0,0,83.84,54.87,65
I4_ B498,5200,135000,25,593.87,26.4,0.0,0.0,31.0,424,4318,78,0.0,0,73.23,71.54,55
I4_ B499,5280,135000,25,854.64,60.0,0.0,0.0,34.0,435,4100,80,0.0,0,48.26,47.0,140
I4_ B500,6060,135000,25,854.64,142.8,0.0,0.0,29.0,445,1138,84,0.0,0,49.23,54.36,100
I4_ B501,4340,135000,25,854.64,35.7,0.0,0.0,40.0,423,4840,75,0.0,0,87.31,71.94,60
I4_ B502,5920,135000,38,569.76,47.6,0.0,0.0,28.0,415,4840,78,0.0,0,28.07,42.66,105
I4_ B503,5360,135000,38,569.76,150.8,0.0,0.0,37.0,414,966,82,0.0,0,47.0,63.05,90
I4_ B504,5820,135000,38,569.76,147.9,0.0,0.0,29.0,415,1138,88,0.0,0,45.74,71.36,25
I4_ B505,4100,135000,38,593.87,156.6,0.0,0.0,29.0,415,966,85,0.0,0,55.96,42.93,165
I4_ B506,4920,135000,38,593.87,244.8,0.0,0.0,38.0,451,1068,83,0.0,0,74.82,61.0,25
I4_ B507,4860,135000,38,593.87,116.0,0.0,0.0,35.0,448,966,88,0.0,0,79.33,71.3,75
I4_ B508,4140,135000,38,854.64,275.4,0.0,0.0,34.0,444,1034,86,0.0,0,76.45,47.72,135
I4_ B509,5860,135000,38,854.64,45.9,0.0,0.0,34.0,445,4840,75,0.0,0,59.74,64.22,85
I4_ B510,5580,135000,38,854.64,112.2,0.0,0.0,35.0,457,1138,83,0.0,0,66.59,72.31,100
I4_ B511,5420,157500,25,569.76,142.8,0.0,0.0,34.0,422,1138,83,0.0,0,43.14,47.01,10
I4_ B512,4140,157500,25,569.76,214.2,0.0,0.0,27.0,455,1068,84,0.0,0,62.73,58.7,70
I4_ B513,6100,157500,25,569.76,31.9,0.0,0.0,27.0,453,4318,76,0.0,0,50.69,72.31,10
I4_ B514,4560,157500,25,593.87,64.8,0.0,0.0,27.0,416,4100,78,0.0,0,57.16,46.43,95
I4_ B515,3540,157500,25,593.87,31.9,0.0,0.0,30.0,429,4318,75,0.0,0,78.1,54.59,10
I4_ B516,3980,157500,25,593.87,132.6,0.0,0.0,36.0,455,1138,83,0.0,0,103.08,67.55,20
I4_ B517,5860,157500,25,854.64,153.0,0.0,0.0,28.0,428,1138,88,0.0,0,41.75,44.03,150
I4_ B518,4180,157500,25,854.64,42.5,0.0,0.0,27.0,423,4840,75,0.0,0,82.85,57.58,80
I4_ B519,5580,157500,25,854.64,102.0,0.0,0.0,40.0,432,1138,87,0.0,0,70.08,71.57,60
I4_ B520,4600,157500,38,569.76,304.5,0.0,0.0,27.0,424,1068,82,0.0,0,43.65,46.08,100
I4_ B521,5420,157500,38,569.76,75.9,0.0,0.0,37.0,458,4123,85,0.0,0,53.27,59.52,80
I4_ B522,5940,157500,38,569.76,39.1,0.0,0.0,37.0,450,4840,83,0.0,0,50.77,70.91,25
I4_ B523,4180,157500,38,593.87,55.2,0.0,0.0,31.0,417,4100,76,0.0,0,60.18,43.62,125
I4_ B524,3860,157500,38,593.87,220.0,0.0,0.0,39.0,428,1100,82,0.0,0,74.22,53.06,100
I4_ B525,5160,157500,38,593.87,127.6,0.0,0.0,39.0,438,966,87,0.0,0,76.36,69.84,25
I4_ B526,5360,157500,38,854.64,406.0,0.0,0.0,34.0,440,1068,84,0.0,0,65.64,47.71,150
I4_ B527,4280,157500,38,854.64,30.8,0.0,0.0,38.0,444,4318,80,0.0,0,73.6,58.36,105
I4_ B528,4140,157500,38,854.64,142.8,0.0,0.0,30.0,414,1138,87,0.0,0,95.64,71.97,75
I4_ B529,2460,12000,10,63.31,20.4,19.0,0.0,29.0,436,1068,83,0.069,315000,5.41,47.98,40
I4_ B530,1360,12000,10,63.31,20.4,19.0,0.0,34.0,456,1068,88,0.09,410000,10.01,59.93,25
I4_ B531,2020,12000,10,63.31,9.9,19.0,0.0,31.0,436,4123,75,0.096,441000,8.15,70.97,30
I4_ B532,1520,12000,10,63.31,7.2,19.0,10.0,30.0,438,4100,73,0.095,437000,11.16,48.81,40
I4_ B533,2240,12000,10,63.31,15.3,19.0,10.0,34.0,419,1138,84,0.092,422000,7.56,51.0,40
I4_ B534,1580,12000,10,63.31,7.2,19.0,10.0,36.0,450,4100,83,0.07,319000,12.09,70.36,20
I4_ B535,1560,12000,10,63.31,20.4,19.0,20.0,37.0,432,1138,82,0.084,384000,8.29,40.67,50
I4_ B536,2000,12000,10,63.31,15.3,19.0,20.0,30.0,426,1138,83,0.075,342000,6.91,64.1,35
I4_ B537,1960,12000,10,63.31,15.3,19.0,20.0,29.0,418,1138,88,0.1,456000,12.08,70.65,30
I4_ B538,2380,12000,10,63.31,30.6,19.0,25.0,30.0,459,1068,84,0.076,346000,7.19,43.97,50
I4_ B539,2460,12000,10,63.31,7.2,19.0,25.0,33.0,417,4100,77,0.071,327000,8.73,62.18,35
I4_ B540,1780,12000,10,63.31,15.3,19.0,25.0,32.0,417,1138,86,0.074,338000,9.7,68.47,30
I4_ B541,2480,12000,10,63.31,15.3,19.0,30.0,37.0,419,1138,82,0.087,399000,4.98,44.89,60
I4_ B542,1280,12000,10,63.31,20.4,19.0,30.0,40.0,456,1138,85,0.074,338000,18.29,58.96,30
I4_ B543,1780,12000,10,63.31,15.3,19.0,30.0,27.0,414,1138,86,0.069,315000,12.99,70.99,35
I4_ B544,1960,14400,10,63.31,6.8,19.0,0.0,28.0,452,4840,85,0.08,365000,6.22,47.76,45
