Repository: cpmalenab/fire-resistance

# Prediction of Fire Resistance of FRP-strengthened Concrete Beams using Machine Learning Techniques
Structural retrofitting of concrete buildings is necessitated by building aging, changes in occupancy, structural code updates, seismic events, and construction errors, with various techniques such as concrete jacketing, steel plate bonding, and Fiber Reinforced Polymer (FRP) application being utilized. FRP stands out due to its quick installation, lightweight nature, durability, and adaptability, but it suffers from diminished performance at *elevated temperatures* and potential adhesion failure.

File: data/fire_resistance.csv (part 39 of 50)
beam_name,length,concrete_area,concrete_cover,steel_area,frp_area,insulation_thickness,insulation_depth,conc_strength,steel_strength,frp_strength,glass_transition,thermal_conductivity,specific_heat,total_load,load_ratio,fire_resistance
I4_ B3545,2080,62500,25,253.23,22.1,38.0,0.0,29.0,420,4840,78,0.076,350000,42.64,59.76,85
I4_ B3546,2440,62500,25,253.23,121.8,38.0,0.0,35.0,432,1068,88,0.087,399000,54.96,69.25,30
I4_ B3547,1480,62500,25,213.88,26.4,38.0,0.0,36.0,429,4123,77,0.073,334000,57.1,43.66,115
I4_ B3548,2220,62500,25,213.88,21.6,38.0,0.0,37.0,426,4100,73,0.09000000000000001,414000,44.71,56.73,100
I4_ B3549,2100,62500,25,213.88,21.6,38.0,0.0,36.0,448,4100,73,0.081,372000,66.66,70.36,35
I4_ B3550,2260,62500,25,379.84,42.5,38.0,0.0,27.0,432,4840,85,0.091,418000,45.93,45.38,145
I4_ B3551,2620,62500,25,379.84,132.6,38.0,0.0,40.0,416,1034,83,0.085,391000,64.41,60.83,35
I4_ B3552,1780,62500,25,379.84,59.4,38.0,0.0,34.0,431,4123,84,0.093,426000,97.75,70.54,25
I4_ B3553,2120,62500,25,253.23,91.8,38.0,25.0,28.0,430,1138,86,0.088,403000,40.71,36.51,140
I4_ B3554,1960,62500,25,253.23,22.1,38.0,25.0,35.0,443,4840,82,0.088,403000,75.41,46.42,45
I4_ B3555,2640,62500,25,253.23,182.7,38.0,25.0,32.0,452,1034,84,0.081,369000,50.67,69.35,60
I4_ B3556,1420,62500,25,213.88,19.8,38.0,25.0,40.0,440,4318,74,0.079,361000,54.82,33.14,145
I4_ B3557,1800,62500,25,213.88,121.8,38.0,25.0,39.0,436,1068,83,0.09000000000000001,410000,80.07,60.03,30
I4_ B3558,2180,62500,25,213.88,29.7,38.0,25.0,35.0,421,4123,82,0.068,312000,78.79,40.58,45
I4_ B3559,2100,62500,25,379.84,42.9,38.0,25.0,37.0,426,4123,73,0.073,334000,48.18,32.39,175
I4_ B3560,1940,62500,25,379.84,180.0,38.0,25.0,37.0,449,1100,72,0.096,441000,84.11,51.74,40
I4_ B3561,2500,62500,25,379.84,183.6,38.0,25.0,35.0,437,1034,88,0.09899999999999999,452000,99.74,59.96,50
I4_ B3562,1600,62500,25,253.23,121.8,38.0,50.0,35.0,439,1068,85,0.081,372000,43.47,19.96,180
I4_ B3563,1700,62500,25,253.23,22.1,38.0,50.0,38.0,420,4840,83,0.073,334000,74.93,45.33,60
I4_ B3564,2760,62500,25,253.23,29.7,38.0,50.0,39.0,414,4123,79,0.08399999999999999,384000,45.86,41.11,60
I4_ B3565,1340,62500,25,213.88,121.8,38.0,50.0,31.0,429,1068,87,0.06999999999999999,319000,58.22,20.63,165
I4_ B3566,1340,62500,25,213.88,22.1,38.0,50.0,30.0,417,4840,74,0.094,429000,80.33,42.61,45
I4_ B3567,2300,62500,25,213.88,22.1,38.0,50.0,38.0,429,4840,82,0.09000000000000001,410000,67.61,49.09,60
I4_ B3568,1740,62500,25,379.84,28.9,38.0,50.0,40.0,442,4840,74,0.08,365000,83.2,42.81,205
I4_ B3569,2740,62500,25,379.84,37.4,38.0,50.0,38.0,442,4840,81,0.07100000000000001,327000,65.97,52.04,170
I4_ B3570,1600,62500,25,379.84,127.6,38.0,50.0,27.0,439,966,82,0.09899999999999999,452000,112.01,70.5,70
I4_ B3571,2060,62500,25,253.23,121.8,38.0,62.5,36.0,423,1034,83,0.081,372000,47.59,21.35,210
I4_ B3572,2400,62500,25,253.23,182.7,38.0,62.5,36.0,446,1034,88,0.074,338000,42.73,29.91,170
I4_ B3573,2400,62500,25,253.23,130.0,38.0,62.5,27.0,446,1100,75,0.08399999999999999,384000,53.79,70.42,85
I4_ B3574,1280,62500,25,213.88,19.8,38.0,62.5,36.0,427,4318,76,0.076,350000,77.03,36.19,195
I4_ B3575,2460,62500,25,213.88,21.6,38.0,62.5,37.0,422,4100,84,0.081,369000,44.33,31.73,15
I4_ B3576,1800,62500,25,213.88,80.0,38.0,62.5,37.0,422,1100,80,0.08600000000000001,395000,62.49,70.82,85
I4_ B3577,1860,62500,25,379.84,180.0,38.0,62.5,30.0,425,1100,72,0.08,365000,69.07,40.72,210
I4_ B3578,1720,62500,25,379.84,102.0,38.0,62.5,33.0,433,1138,83,0.068,312000,75.4,55.58,160
I4_ B3579,2220,62500,25,379.84,49.5,38.0,62.5,33.0,447,4123,85,0.07100000000000001,327000,86.29,70.79,85
I4_ B3580,2320,62500,25,253.23,19.8,38.0,75.0,39.0,425,4318,84,0.089,407000,39.1,38.81,235
I4_ B3581,2340,62500,25,253.23,81.6,38.0,75.0,38.0,434,1068,83,0.094,429000,40.75,63.72,75
I4_ B3582,2800,62500,25,253.23,66.3,38.0,75.0,30.0,420,1138,88,0.094,429000,39.94,70.93,105
I4_ B3583,2040,62500,25,213.88,75.4,38.0,75.0,39.0,417,966,83,0.089,407000,43.88,30.04,240
I4_ B3584,1900,62500,25,213.88,19.8,38.0,75.0,36.0,425,4318,73,0.088,403000,53.33,45.49,70
I4_ B3585,1240,62500,25,213.88,56.1,38.0,75.0,39.0,436,1138,87,0.083,380000,102.68,69.73,95
I4_ B3586,2640,62500,25,379.84,60.0,38.0,75.0,27.0,447,4100,77,0.088,403000,49.53,42.26,240
I4_ B3587,2680,62500,25,379.84,127.5,38.0,75.0,31.0,432,1138,88,0.07200000000000001,331000,74.24,62.99,80
I4_ B3588,1800,62500,25,379.84,183.6,38.0,75.0,28.0,454,1034,85,0.098,448000,108.94,61.3,70
I4_ B3589,2580,60000,25,253.23,76.5,38.0,0.0,34.0,453,1138,84,0.08600000000000001,395000,46.02,42.28,95
I4_ B3590,2700,60000,25,253.23,71.4,38.0,0.0,31.0,428,1068,86,0.074,338000,35.54,55.91,115
I4_ B3591,2780,60000,25,253.23,60.0,38.0,0.0,38.0,433,1100,83,0.085,391000,40.57,71.33,35
I4_ B3592,2020,60000,25,379.84,24.0,38.0,0.0,34.0,458,4100,74,0.081,372000,79.96,47.07,155
I4_ B3593,1940,60000,25,379.84,304.5,38.0,0.0,32.0,453,1034,82,0.097,445000,125.14,56.65,35
I4_ B3594,2500,60000,25,379.84,61.2,38.0,0.0,30.0,433,1138,88,0.098,448000,78.83,72.14,75
I4_ B3595,2580,60000,25,253.23,23.8,38.0,25.0,38.0,421,4840,76,0.06999999999999999,319000,40.22,44.5,150
I4_ B3596,2200,60000,25,253.23,61.2,38.0,25.0,39.0,420,1034,83,0.096,441000,43.06,55.87,10
I4_ B3597,2120,60000,25,253.23,76.5,38.0,25.0,31.0,439,1138,85,0.074,338000,87.64,71.24,45
I4_ B3598,1540,60000,25,379.84,182.7,38.0,25.0,37.0,441,1068,83,0.09000000000000001,410000,107.39,44.91,145
I4_ B3599,1540,60000,25,379.84,62.7,38.0,25.0,31.0,421,4123,75,0.07100000000000001,327000,120.58,63.75,30
I4_ B3600,2100,60000,25,379.84,96.9,38.0,25.0,31.0,455,1138,86,0.076,346000,124.1,68.87,40
I4_ B3601,1640,60000,25,253.23,42.9,38.0,50.0,28.0,417,4123,85,0.08,365000,77.29,45.73,155
I4_ B3602,2540,60000,25,253.23,71.4,38.0,50.0,38.0,419,1034,83,0.07100000000000001,323000,53.69,56.07,140
I4_ B3603,2060,60000,25,253.23,16.5,38.0,50.0,33.0,417,4318,76,0.081,372000,66.23,69.63,60
I4_ B3604,1740,60000,25,379.84,13.6,38.0,50.0,35.0,435,4840,79,0.096,441000,59.66,46.02,190
I4_ B3605,1720,60000,25,379.84,243.6,38.0,50.0,39.0,450,1034,84,0.066,304000,122.47,56.23,45
I4_ B3606,2120,60000,25,379.84,91.8,38.0,50.0,35.0,425,1138,85,0.095,437000,85.43,70.78,55
I4_ B3607,2000,60000,25,253.23,101.5,38.0,62.5,40.0,440,1068,87,0.067,308000,63.65,45.47,190
I4_ B3608,1820,60000,25,253.23,26.4,38.0,62.5,40.0,457,4100,84,0.089,407000,91.36,59.75,75
I4_ B3609,2760,60000,25,253.23,132.6,38.0,62.5,33.0,435,1034,85,0.081,372000,80.28,70.28,65
I4_ B3610,1780,60000,25,379.84,223.3,38.0,62.5,32.0,416,1068,84,0.066,304000,96.71,46.82,210
I4_ B3611,1580,60000,25,379.84,40.8,38.0,62.5,29.0,428,1138,83,0.09899999999999999,452000,95.41,62.61,220
I4_ B3612,2160,60000,25,379.84,110.2,38.0,62.5,38.0,437,966,85,0.085,388000,123.68,69.07,60
I4_ B3613,2640,60000,25,253.23,23.8,38.0,75.0,34.0,422,4840,79,0.074,338000,45.32,46.78,235
I4_ B3614,1820,60000,25,253.23,33.0,38.0,75.0,32.0,459,4123,81,0.073,334000,72.56,63.43,90
I4_ B3615,2260,60000,25,253.23,35.7,38.0,75.0,35.0,439,1138,88,0.08,365000,50.26,72.16,160
I4_ B3616,2700,60000,25,379.84,26.4,38.0,75.0,29.0,438,4123,82,0.081,372000,38.99,48.56,265
I4_ B3617,2200,60000,25,379.84,203.0,38.0,75.0,39.0,446,1068,85,0.074,338000,102.61,55.72,65
I4_ B3618,1620,60000,25,379.84,38.4,38.0,75.0,37.0,444,4100,75,0.09899999999999999,452000,140.49,70.51,80
I4_ B3619,2360,60000,38,253.23,121.8,38.0,0.0,31.0,414,1068,84,0.085,388000,36.2,46.16,155
I4_ B3620,2460,60000,38,253.23,101.5,38.0,0.0,31.0,439,1034,82,0.079,361000,37.29,53.85,150
I4_ B3621,2760,60000,38,253.23,66.3,38.0,0.0,38.0,444,1138,87,0.07100000000000001,323000,50.49,69.43,45
I4_ B3622,2620,60000,38,379.84,98.6,38.0,0.0,29.0,437,966,82,0.081,372000,44.09,46.94,175
I4_ B3623,2700,60000,38,379.84,35.7,38.0,0.0,39.0,415,1138,84,0.08,365000,39.21,56.16,165
I4_ B3624,1580,60000,38,379.84,21.6,38.0,0.0,27.0,416,4100,80,0.066,304000,124.64,72.09,130
I4_ B3625,2100,60000,38,253.23,80.0,38.0,38.0,32.0,446,1100,85,0.098,448000,45.1,44.42,185
I4_ B3626,2300,60000,38,253.23,121.8,38.0,38.0,38.0,415,1034,88,0.09000000000000001,410000,62.37,60.0,55
I4_ B3627,1580,60000,38,253.23,112.2,38.0,38.0,31.0,449,1034,87,0.083,380000,122.55,69.98,60
I4_ B3628,2380,60000,38,379.84,91.8,38.0,38.0,39.0,423,1034,86,0.08600000000000001,395000,49.24,46.37,225
I4_ B3629,2220,60000,38,379.84,180.0,38.0,38.0,33.0,415,1100,75,0.078,357000,87.65,58.18,45
I4_ B3630,1860,60000,38,379.84,132.6,38.0,38.0,38.0,451,1034,82,0.097,445000,145.74,70.59,65
I4_ B3631,2260,60000,38,253.23,112.2,38.0,76.0,28.0,428,1034,88,0.08,365000,37.73,44.07,220
I4_ B3632,1840,60000,38,253.23,33.0,38.0,76.0,30.0,436,4123,72,0.07100000000000001,323000,97.53,63.24,65
I4_ B3633,1940,60000,38,253.23,56.1,38.0,76.0,36.0,428,1138,82,0.09899999999999999,452000,78.02,69.65,70
I4_ B3634,1680,60000,38,379.84,112.2,38.0,76.0,29.0,423,1034,83,0.087,399000,73.06,44.66,270
I4_ B3635,2800,60000,38,379.84,243.6,38.0,76.0,28.0,448,1034,87,0.09000000000000001,410000,63.93,57.27,175
I4_ B3636,2480,60000,38,379.84,13.6,38.0,76.0,36.0,422,4840,85,0.076,346000,70.82,71.83,190
I4_ B3637,1820,60000,38,253.23,16.5,38.0,95.0,39.0,415,4123,83,0.093,426000,58.1,46.12,300
I4_ B3638,2320,60000,38,253.23,9.9,38.0,95.0,30.0,431,4318,82,0.077,353000,33.09,54.07,255
I4_ B3639,2000,60000,38,253.23,31.2,38.0,95.0,27.0,415,4100,79,0.07200000000000001,331000,74.77,70.3,90
I4_ B3640,2200,60000,38,379.84,102.0,38.0,95.0,32.0,437,1068,84,0.073,334000,51.06,47.59,275
I4_ B3641,2440,60000,38,379.84,24.0,38.0,95.0,38.0,416,4100,83,0.08399999999999999,384000,68.19,60.77,245
I4_ B3642,2760,60000,38,379.84,13.6,38.0,95.0,28.0,453,4840,76,0.07100000000000001,327000,69.76,72.39,275
I4_ B3643,2380,60000,38,253.23,66.3,38.0,114.0,35.0,456,1138,87,0.093,426000,38.24,41.06,275
I4_ B3644,1840,60000,38,253.23,19.2,38.0,114.0,28.0,421,4100,75,0.077,353000,73.29,59.93,280
I4_ B3645,2400,60000,38,253.23,71.4,38.0,114.0,28.0,425,1138,85,0.07100000000000001,327000,60.52,70.05,80
I4_ B3646,1600,60000,38,379.84,16.8,38.0,114.0,31.0,424,4100,79,0.067,308000,56.06,44.52,300
I4_ B3647,2040,60000,38,379.84,61.2,38.0,114.0,38.0,450,1034,86,0.081,369000,98.44,61.65,295
I4_ B3648,1780,60000,38,379.84,16.8,38.0,114.0,28.0,452,4100,85,0.081,372000,91.15,72.62,250
I4_ B3649,1760,75000,25,253.23,87.0,38.0,0.0,39.0,456,966,88,0.08,365000,57.17,45.94,125
I4_ B3650,1900,75000,25,253.23,121.8,38.0,0.0,35.0,451,1068,85,0.08,365000,74.85,56.77,85
I4_ B3651,2020,75000,25,253.23,132.6,38.0,0.0,28.0,432,1034,82,0.076,346000,75.85,70.42,30
I4_ B3652,3600,75000,25,395.91,42.5,38.0,0.0,33.0,428,4840,79,0.098,448000,34.41,47.71,105
I4_ B3653,5080,75000,25,395.91,43.2,38.0,0.0,32.0,448,4100,74,0.097,445000,28.96,59.88,100
I4_ B3654,4780,75000,25,395.91,27.5,38.0,0.0,31.0,429,4318,77,0.087,399000,36.27,70.53,55
I4_ B3655,2260,75000,25,379.84,132.6,38.0,0.0,37.0,421,1068,87,0.074,338000,69.54,45.55,125
I4_ B3656,2340,75000,25,379.84,117.3,38.0,0.0,33.0,435,1138,82,0.077,353000,105.92,54.18,40
I4_ B3657,2500,75000,25,379.84,183.6,38.0,0.0,34.0,460,1068,88,0.098,448000,115.8,70.2,40
I4_ B3658,2040,75000,25,253.23,130.0,38.0,25.0,34.0,454,1100,72,0.07200000000000001,331000,42.56,30.13,140
I4_ B3659,2120,75000,25,253.23,66.3,38.0,25.0,35.0,417,1138,85,0.07100000000000001,323000,69.81,39.64,125
I4_ B3660,1820,75000,25,253.23,121.8,38.0,25.0,34.0,455,1068,88,0.06999999999999999,319000,101.2,68.74,55
I4_ B3661,4920,75000,25,395.91,132.6,38.0,25.0,37.0,419,1068,87,0.075,342000,22.01,42.34,130
I4_ B3662,3700,75000,25,395.91,59.4,38.0,25.0,34.0,450,4123,78,0.083,380000,42.4,48.73,50
I4_ B3663,4960,75000,25,395.91,243.6,38.0,25.0,38.0,450,1034,83,0.093,426000,36.85,69.95,95
I4_ B3664,1720,75000,25,379.84,243.6,38.0,25.0,29.0,444,1068,83,0.087,399000,87.37,45.98,135
I4_ B3665,2680,75000,25,379.84,59.4,38.0,25.0,30.0,444,4123,76,0.076,346000,70.08,46.73,125
I4_ B3666,1620,75000,25,379.84,59.4,38.0,25.0,32.0,456,4123,79,0.083,380000,153.11,60.84,40
I4_ B3667,2500,75000,25,253.23,182.7,38.0,50.0,31.0,445,1034,87,0.073,334000,51.21,44.61,135
I4_ B3668,2300,75000,25,253.23,121.8,38.0,50.0,32.0,455,1068,85,0.09000000000000001,414000,45.96,26.03,150
I4_ B3669,1880,75000,25,253.23,182.7,38.0,50.0,33.0,430,1034,84,0.066,304000,105.56,39.3,65
I4_ B3670,4100,75000,25,395.91,39.1,38.0,50.0,40.0,449,4840,74,0.096,441000,31.48,47.79,155
I4_ B3671,3960,75000,25,395.91,42.5,38.0,50.0,30.0,432,4840,73,0.08,365000,43.67,59.81,65
I4_ B3672,3520,75000,25,395.91,59.4,38.0,50.0,31.0,454,4123,83,0.079,361000,58.59,61.76,60
I4_ B3673,2520,75000,25,379.84,183.6,38.0,50.0,29.0,432,1034,87,0.085,391000,54.64,41.77,185
I4_ B3674,2680,75000,25,379.84,180.0,38.0,50.0,32.0,445,1100,80,0.083,380000,72.9,50.37,65
I4_ B3675,2460,75000,25,379.84,132.6,38.0,50.0,36.0,459,1068,87,0.067,308000,93.97,52.53,50
I4_ B3676,1840,75000,25,253.23,25.5,38.0,62.5,34.0,439,4840,81,0.08399999999999999,384000,66.27,43.21,230
I4_ B3677,1680,75000,25,253.23,31.2,38.0,62.5,35.0,421,4100,82,0.094,429000,95.52,44.11,60
I4_ B3678,2440,75000,25,253.23,162.4,38.0,62.5,30.0,441,1068,84,0.091,418000,78.75,68.93,65
I4_ B3679,4120,75000,25,395.91,60.0,38.0,62.5,28.0,441,4100,76,0.082,376000,33.39,47.48,190
I4_ B3680,3800,75000,25,395.91,263.9,38.0,62.5,28.0,455,1068,82,0.08399999999999999,384000,42.56,46.06,65
I4_ B3681,4160,75000,25,395.91,107.1,38.0,62.5,29.0,460,1138,82,0.07100000000000001,323000,42.25,70.27,75
I4_ B3682,1540,75000,25,379.84,127.5,38.0,62.5,29.0,458,1138,86,0.097,445000,116.19,42.39,15
I4_ B3683,2680,75000,25,379.84,145.0,38.0,62.5,30.0,442,966,83,0.09000000000000001,410000,64.12,55.28,170
I4_ B3684,2620,75000,25,379.84,27.5,38.0,62.5,40.0,424,4318,76,0.06999999999999999,319000,115.94,66.19,100
I4_ B3685,2640,75000,25,253.23,182.7,38.0,75.0,29.0,448,1068,86,0.08,365000,40.08,44.25,210
I4_ B3686,2260,75000,25,253.23,29.7,38.0,75.0,37.0,425,4123,84,0.08600000000000001,395000,64.97,32.92,185
I4_ B3687,1900,75000,25,253.23,29.7,38.0,75.0,38.0,453,4123,72,0.08,365000,74.26,42.7,40
I4_ B3688,4260,75000,25,395.91,127.5,38.0,75.0,30.0,425,1138,88,0.078,357000,27.83,48.33,245
I4_ B3689,3860,75000,25,395.91,132.6,38.0,75.0,39.0,456,1068,88,0.085,391000,40.55,47.34,75
I4_ B3690,3620,75000,25,395.91,153.0,38.0,75.0,32.0,421,1034,87,0.06899999999999999,315000,45.99,70.74,90
I4_ B3691,1820,75000,25,379.84,121.8,38.0,75.0,27.0,457,966,86,0.081,369000,74.31,47.43,290
I4_ B3692,2780,75000,25,379.84,27.5,38.0,75.0,28.0,418,4318,82,0.085,388000,67.29,58.86,175
I4_ B3693,1740,75000,25,379.84,27.5,38.0,75.0,38.0,443,4318,81,0.08,365000,154.7,67.39,65
I4_ B3694,2800,75000,38,253.23,121.8,38.0,0.0,34.0,460,1068,87,0.07100000000000001,327000,32.13,47.47,110
I4_ B3695,2240,75000,38,253.23,91.8,38.0,0.0,40.0,418,1068,82,0.068,312000,69.92,59.72,35
I4_ B3696,2460,75000,38,253.23,19.8,38.0,0.0,35.0,451,4318,79,0.092,422000,60.82,68.17,40
I4_ B3697,4360,75000,38,395.91,183.6,38.0,0.0,31.0,416,1034,82,0.079,361000,25.26,45.71,215
I4_ B3698,5400,75000,38,395.91,153.0,38.0,0.0,38.0,415,1034,88,0.09000000000000001,414000,22.35,53.54,155
I4_ B3699,3900,75000,38,395.91,39.1,38.0,0.0,34.0,445,4840,74,0.096,441000,49.74,69.7,50
I4_ B3700,2660,75000,38,379.84,27.5,38.0,0.0,40.0,424,4318,83,0.06999999999999999,319000,55.9,41.56,265
I4_ B3701,2000,75000,38,379.84,263.9,38.0,0.0,29.0,455,1034,82,0.088,403000,92.52,57.46,115
I4_ B3702,1780,75000,38,379.84,91.8,38.0,0.0,34.0,417,1138,83,0.074,338000,138.71,70.62,40
I4_ B3703,2740,75000,38,253.23,87.0,38.0,38.0,28.0,433,966,83,0.095,433000,41.2,42.38,205
I4_ B3704,2800,75000,38,253.23,91.8,38.0,38.0,27.0,444,1138,88,0.06999999999999999,319000,58.29,50.76,65
I4_ B3705,2060,75000,38,253.23,66.3,38.0,38.0,36.0,439,1138,85,0.074,338000,66.21,47.71,75
I4_ B3706,5420,75000,38,395.91,182.7,38.0,38.0,38.0,426,1068,82,0.097,445000,22.68,28.54,170
I4_ B3707,4500,75000,38,395.91,40.8,38.0,38.0,32.0,417,4100,80,0.095,433000,27.22,54.67,180
I4_ B3708,4160,75000,38,395.91,30.6,38.0,38.0,38.0,436,4840,78,0.085,388000,41.61,60.94,60
I4_ B3709,2240,75000,38,379.84,263.9,38.0,38.0,28.0,430,1034,85,0.095,437000,56.14,32.5,185
I4_ B3710,1520,75000,38,379.84,107.1,38.0,38.0,29.0,444,1138,84,0.081,369000,128.42,60.95,45
I4_ B3711,2500,75000,38,379.84,27.5,38.0,38.0,35.0,456,4318,76,0.09899999999999999,452000,83.88,68.13,70
I4_ B3712,2300,75000,38,253.23,130.0,38.0,76.0,29.0,447,1100,75,0.08600000000000001,395000,43.31,33.56,220
I4_ B3713,2540,75000,38,253.23,182.7,38.0,76.0,30.0,426,1034,84,0.08399999999999999,384000,51.92,55.41,80
I4_ B3714,1700,75000,38,253.23,19.8,38.0,76.0,32.0,418,4318,85,0.078,357000,85.41,58.36,75
I4_ B3715,5100,75000,38,395.91,183.6,38.0,76.0,38.0,458,1034,83,0.09000000000000001,414000,25.95,40.3,240
I4_ B3716,3580,75000,38,395.91,153.0,38.0,76.0,39.0,458,1068,83,0.076,350000,48.04,63.03,85
I4_ B3717,4420,75000,38,395.91,153.0,38.0,76.0,30.0,436,1068,86,0.085,388000,40.74,70.43,110
I4_ B3718,2660,75000,38,379.84,263.9,38.0,76.0,31.0,459,1034,84,0.098,448000,62.61,34.2,260
I4_ B3719,2200,75000,38,379.84,223.3,38.0,76.0,38.0,435,1034,88,0.091,418000,73.37,56.86,75
I4_ B3720,1580,75000,38,379.84,43.2,38.0,76.0,32.0,414,4100,81,0.07200000000000001,331000,144.67,60.65,25
I4_ B3721,1800,75000,38,253.23,130.0,38.0,95.0,33.0,457,1100,82,0.096,441000,55.91,31.02,245
I4_ B3722,2720,75000,38,253.23,76.5,38.0,95.0,28.0,418,1138,85,0.081,372000,51.99,60.13,95
I4_ B3723,1600,75000,38,253.23,31.2,38.0,95.0,27.0,445,4100,76,0.07100000000000001,327000,125.89,51.88,15
I4_ B3724,4820,75000,38,395.91,59.4,38.0,95.0,32.0,439,4123,77,0.09000000000000001,414000,22.78,37.71,290
I4_ B3725,4200,75000,38,395.91,180.0,38.0,95.0,34.0,428,1100,85,0.07100000000000001,327000,33.47,49.45,95
I4_ B3726,4340,75000,38,395.91,27.5,38.0,95.0,27.0,419,4318,81,0.092,422000,34.53,70.77,85
I4_ B3727,2640,75000,38,379.84,183.6,38.0,95.0,33.0,449,1034,84,0.075,342000,64.53,39.91,300
I4_ B3728,2340,75000,38,379.84,127.6,38.0,95.0,39.0,456,966,82,0.083,380000,73.15,50.88,20
I4_ B3729,2760,75000,38,379.84,30.6,38.0,95.0,35.0,458,4840,75,0.08,365000,81.02,61.53,85
I4_ B3730,1720,75000,38,253.23,22.1,38.0,114.0,29.0,450,4840,80,0.085,388000,46.87,32.17,300
I4_ B3731,2100,75000,38,253.23,18.7,38.0,114.0,33.0,447,4318,77,0.077,353000,56.76,52.52,295
I4_ B3732,1700,75000,38,253.23,28.8,38.0,114.0,27.0,456,4100,81,0.074,338000,88.7,70.72,85
I4_ B3733,4300,75000,38,395.91,223.3,38.0,114.0,36.0,441,1068,87,0.06999999999999999,319000,28.12,42.36,300
I4_ B3734,3580,75000,38,395.91,27.5,38.0,114.0,31.0,432,4318,85,0.094,429000,43.6,63.36,115
I4_ B3735,5160,75000,38,395.91,40.8,38.0,114.0,36.0,443,4100,78,0.07200000000000001,331000,34.48,70.59,110
I4_ B3736,2140,75000,38,379.84,182.7,38.0,114.0,35.0,423,1068,87,0.074,338000,84.65,26.97,300
I4_ B3737,2080,75000,38,379.84,27.5,38.0,114.0,27.0,431,4318,82,0.073,334000,80.07,53.27,300
I4_ B3738,1840,75000,38,379.84,180.0,38.0,114.0,36.0,437,1100,75,0.073,334000,178.59,60.13,80
I4_ B3739,4800,90000,25,395.91,31.9,38.0,0.0,40.0,450,4318,73,0.06899999999999999,315000,24.23,43.3,125
I4_ B3740,4360,90000,25,395.91,33.0,38.0,0.0,36.0,432,4318,85,0.077,353000,34.32,54.75,50
I4_ B3741,3580,90000,25,395.91,163.2,38.0,0.0,31.0,429,1068,87,0.06999999999999999,319000,49.47,69.8,45
I4_ B3742,1880,90000,25,379.84,35.7,38.0,0.0,40.0,434,4840,76,0.08600000000000001,395000,98.92,47.27,140
I4_ B3743,1520,90000,25,379.84,163.2,38.0,0.0,34.0,448,1034,84,0.081,369000,125.91,57.94,90
I4_ B3744,1920,90000,25,379.84,66.0,38.0,0.0,31.0,457,4123,74,0.089,407000,117.35,70.13,40
I4_ B3745,3740,90000,25,395.91,150.0,38.0,25.0,36.0,427,1100,72,0.088,403000,27.7,45.06,150
I4_ B3746,4620,90000,25,395.91,102.0,38.0,25.0,37.0,417,1138,88,0.07100000000000001,323000,34.57,58.67,80
I4_ B3747,4380,90000,25,395.91,107.1,38.0,25.0,39.0,424,1138,84,0.081,369000,39.49,65.57,65
I4_ B3748,2380,90000,25,379.84,39.1,38.0,25.0,28.0,422,4840,76,0.076,346000,59.15,42.07,210
I4_ B3749,2480,90000,25,379.84,304.5,38.0,25.0,30.0,443,1034,85,0.094,429000,75.6,55.79,60
I4_ B3750,1800,90000,25,379.84,122.4,38.0,25.0,39.0,420,1068,87,0.07100000000000001,327000,122.76,44.81,35
I4_ B3751,4300,90000,25,395.91,127.6,38.0,50.0,40.0,423,966,82,0.098,448000,28.25,40.46,160
I4_ B3752,5280,90000,25,395.91,107.1,38.0,50.0,33.0,443,1138,87,0.067,308000,27.76,51.54,160
I4_ B3753,3620,90000,25,395.91,52.8,38.0,50.0,33.0,424,4123,75,0.07100000000000001,327000,47.28,52.8,15
I4_ B3754,1800,90000,25,379.84,223.3,38.0,50.0,39.0,430,1068,87,0.075,342000,85.48,47.2,170
I4_ B3755,2600,90000,25,379.84,243.6,38.0,50.0,40.0,442,1034,83,0.077,353000,109.78,56.27,75
I4_ B3756,2340,90000,25,379.84,223.3,38.0,50.0,37.0,432,1034,87,0.08399999999999999,384000,90.47,68.54,65
I4_ B3757,5400,90000,25,395.91,116.0,38.0,62.5,34.0,417,966,86,0.09000000000000001,410000,22.31,45.33,225
I4_ B3758,3900,90000,25,395.91,163.2,38.0,62.5,30.0,423,1034,88,0.087,399000,36.93,44.33,80
I4_ B3759,4840,90000,25,395.91,160.0,38.0,62.5,30.0,429,1100,73,0.079,361000,39.59,53.37,80
I4_ B3760,2220,90000,25,379.84,180.0,38.0,62.5,40.0,448,1100,74,0.095,437000,99.05,41.73,220
I4_ B3761,1860,90000,25,379.84,150.0,38.0,62.5,36.0,436,1100,84,0.08399999999999999,384000,95.87,58.49,140
I4_ B3762,1840,90000,25,379.84,127.6,38.0,62.5,34.0,427,966,86,0.093,426000,160.66,61.18,15
I4_ B3763,5060,90000,25,395.91,107.1,38.0,75.0,34.0,431,1138,85,0.082,376000,25.59,44.24,245
I4_ B3764,4140,90000,25,395.91,48.0,38.0,75.0,33.0,433,4100,79,0.095,437000,33.97,57.77,100
I4_ B3765,4940,90000,25,395.91,153.0,38.0,75.0,33.0,437,1068,87,0.097,445000,36.45,70.07,95
I4_ B3766,2540,90000,25,379.84,180.0,38.0,75.0,35.0,424,1100,83,0.06899999999999999,315000,73.78,47.99,235
I4_ B3767,1540,90000,25,379.84,48.0,38.0,75.0,35.0,421,4100,79,0.076,346000,123.19,53.67,195
I4_ B3768,1740,90000,25,379.84,139.2,38.0,75.0,30.0,421,966,87,0.074,338000,130.44,70.74,75
I4_ B3769,3820,90000,38,395.91,27.5,38.0,0.0,32.0,414,4318,79,0.08,365000,29.1,42.3,180
I4_ B3770,3940,90000,38,395.91,243.6,38.0,0.0,33.0,415,1034,84,0.066,304000,33.86,53.02,170
I4_ B3771,5000,90000,38,395.91,117.3,38.0,0.0,34.0,439,1138,85,0.091,418000,38.32,69.32,60
I4_ B3772,2360,90000,38,379.84,107.1,38.0,0.0,29.0,454,1138,85,0.095,437000,69.42,45.32,255
I4_ B3773,2240,90000,38,379.84,107.1,38.0,0.0,30.0,445,1138,85,0.07100000000000001,327000,98.65,60.94,35
I4_ B3774,2640,90000,38,379.84,52.8,38.0,0.0,32.0,429,4123,75,0.06999999999999999,319000,85.39,70.37,35
I4_ B3775,4180,90000,38,395.91,139.2,38.0,38.0,27.0,456,966,88,0.093,426000,28.86,48.43,190
I4_ B3776,4120,90000,38,395.91,116.0,38.0,38.0,39.0,455,966,83,0.097,445000,38.44,55.87,220
I4_ B3777,5480,90000,38,395.91,163.2,38.0,38.0,39.0,432,1034,88,0.095,433000,31.91,69.27,85
I4_ B3778,1820,90000,38,379.84,40.8,38.0,38.0,36.0,459,4840,80,0.073,334000,91.33,45.79,265
I4_ B3779,1640,90000,38,379.84,117.3,38.0,38.0,35.0,423,1138,88,0.078,357000,121.36,59.76,70
I4_ B3780,2560,90000,38,379.84,153.0,38.0,38.0,30.0,435,1034,83,0.088,403000,105.54,70.59,70
I4_ B3781,5280,90000,38,395.91,160.0,38.0,76.0,39.0,440,1100,78,0.081,372000,21.82,33.48,300
I4_ B3782,3840,90000,38,395.91,263.9,38.0,76.0,30.0,428,1034,84,0.095,433000,39.96,62.23,95
I4_ B3783,4900,90000,38,395.91,122.4,38.0,76.0,32.0,447,1138,82,0.095,433000,36.49,67.85,85
I4_ B3784,1740,90000,38,379.84,33.0,38.0,76.0,30.0,438,4318,78,0.081,372000,87.07,47.14,275
I4_ B3785,1940,90000,38,379.84,45.6,38.0,76.0,32.0,455,4100,72,0.095,433000,98.08,57.44,190
I4_ B3786,2780,90000,38,379.84,153.0,38.0,76.0,33.0,414,1034,83,0.06999999999999999,319000,95.8,69.89,80
I4_ B3787,4060,90000,38,395.91,133.4,38.0,95.0,32.0,421,966,84,0.076,346000,27.43,47.24,20
I4_ B3788,4180,90000,38,395.91,121.8,38.0,95.0,35.0,449,966,85,0.076,346000,37.17,56.47,265
I4_ B3789,4200,90000,38,395.91,48.0,38.0,95.0,34.0,440,4100,82,0.068,312000,42.79,69.63,115
I4_ B3790,2800,90000,38,379.84,112.2,38.0,95.0,39.0,431,1068,82,0.09000000000000001,410000,41.56,43.58,300
I4_ B3791,1660,90000,38,379.84,107.1,38.0,95.0,28.0,434,1138,83,0.094,429000,112.36,63.28,80
I4_ B3792,2240,90000,38,379.84,49.5,38.0,95.0,37.0,418,4123,80,0.085,388000,121.86,70.41,95
I4_ B3793,4860,90000,38,395.91,112.2,38.0,114.0,31.0,437,1138,88,0.074,338000,22.94,42.25,300
I4_ B3794,3640,90000,38,395.91,243.6,38.0,114.0,28.0,441,1034,84,0.085,388000,38.09,39.19,270
I4_ B3795,4720,90000,38,395.91,102.0,38.0,114.0,37.0,435,1138,84,0.07100000000000001,323000,34.94,65.04,105
I4_ B3796,2020,90000,38,379.84,27.5,38.0,114.0,40.0,431,4318,72,0.097,445000,78.19,43.25,300
I4_ B3797,2120,90000,38,379.84,48.0,38.0,114.0,35.0,429,4100,73,0.087,399000,129.37,62.33,90
I4_ B3798,2800,90000,38,379.84,150.8,38.0,114.0,27.0,419,966,87,0.089,407000,108.88,70.34,90
I4_ B3799,4400,87500,25,395.91,102.0,38.0,0.0,36.0,453,1138,83,0.074,338000,30.14,43.07,125
I4_ B3800,4100,87500,25,395.91,48.0,38.0,0.0,35.0,441,4100,76,0.08,365000,47.37,59.75,35
I4_ B3801,4560,87500,25,395.91,183.6,38.0,0.0,28.0,437,1034,86,0.082,376000,46.68,71.12,10
I4_ B3802,1760,87500,25,379.84,200.0,38.0,0.0,32.0,424,1100,85,0.074,338000,116.27,48.12,10
I4_ B3803,1520,87500,25,379.84,132.6,38.0,0.0,37.0,431,1068,87,0.06899999999999999,315000,179.97,55.27,10
I4_ B3804,2440,87500,25,379.84,223.3,38.0,0.0,39.0,431,1068,86,0.092,422000,125.95,68.91,40
I4_ B3805,4920,87500,25,395.91,182.7,38.0,25.0,35.0,444,1068,87,0.095,433000,27.89,29.88,140
I4_ B3806,5120,87500,25,395.91,263.9,38.0,25.0,33.0,454,1068,84,0.076,350000,35.62,53.69,75
I4_ B3807,4720,87500,25,395.91,183.6,38.0,25.0,32.0,449,1034,86,0.09000000000000001,414000,50.92,60.93,60
I4_ B3808,2440,87500,25,379.84,263.9,38.0,25.0,29.0,442,1068,85,0.078,357000,95.88,32.73,170
I4_ B3809,2780,87500,25,379.84,127.5,38.0,25.0,36.0,422,1138,82,0.07200000000000001,331000,104.49,49.48,100
I4_ B3810,2280,87500,25,379.84,127.5,38.0,25.0,39.0,426,1138,86,0.1,456000,162.4,64.84,50
I4_ B3811,4760,87500,25,395.91,132.6,38.0,50.0,40.0,414,1068,85,0.078,357000,28.0,35.56,155
I4_ B3812,4180,87500,25,395.91,56.1,38.0,50.0,37.0,417,4123,84,0.09899999999999999,452000,44.14,59.02,80
I4_ B3813,5040,87500,25,395.91,48.0,38.0,50.0,37.0,453,4100,79,0.074,338000,46.74,70.4,75
I4_ B3814,2280,87500,25,379.84,263.9,38.0,50.0,36.0,425,1034,83,0.085,391000,79.4,33.31,175
I4_ B3815,2500,87500,25,379.84,121.8,38.0,50.0,30.0,457,966,87,0.1,456000,120.19,57.05,155
I4_ B3816,1880,87500,25,379.84,122.4,38.0,50.0,32.0,451,1138,84,0.08600000000000001,395000,154.46,70.26,50
I4_ B3817,4940,87500,25,395.91,27.5,38.0,62.5,30.0,417,4318,80,0.083,380000,27.74,44.67,200
I4_ B3818,4840,87500,25,395.91,180.0,38.0,62.5,39.0,414,1100,72,0.093,426000,38.66,46.36,80
I4_ B3819,5020,87500,25,395.91,121.8,38.0,62.5,37.0,444,966,85,0.08600000000000001,395000,42.98,69.08,80
I4_ B3820,1540,87500,25,379.84,243.6,38.0,62.5,34.0,459,1068,82,0.082,376000,119.99,47.24,205
I4_ B3821,1780,87500,25,379.84,263.9,38.0,62.5,28.0,425,1034,86,0.077,353000,142.34,61.48,50
I4_ B3822,2100,87500,25,379.84,153.0,38.0,62.5,40.0,414,1034,85,0.088,403000,112.5,69.83,70
I4_ B3823,4480,87500,25,395.91,60.0,38.0,75.0,31.0,451,4100,85,0.091,418000,36.45,46.0,215
I4_ B3824,4380,87500,25,395.91,127.5,38.0,75.0,35.0,425,1138,87,0.089,407000,39.78,58.81,85
I4_ B3825,3680,87500,25,395.91,107.1,38.0,75.0,31.0,458,1138,88,0.085,391000,56.71,71.32,85
I4_ B3826,2060,87500,25,379.84,163.2,38.0,75.0,40.0,444,1034,88,0.078,357000,77.09,42.13,295
I4_ B3827,2200,87500,25,379.84,40.8,38.0,75.0,35.0,441,4100,78,0.09000000000000001,410000,93.25,60.62,75
I4_ B3828,1660,87500,25,379.84,223.3,38.0,75.0,32.0,450,1068,86,0.092,422000,181.57,68.75,75
I4_ B3829,3680,87500,38,395.91,180.0,38.0,0.0,31.0,421,1100,80,0.097,445000,35.15,44.54,200
I4_ B3830,4200,87500,38,395.91,121.8,38.0,0.0,40.0,454,966,88,0.06999999999999999,319000,45.78,61.67,45
I4_ B3831,3580,87500,38,395.91,183.6,38.0,0.0,32.0,454,1034,85,0.091,418000,63.96,70.9,35
I4_ B3832,2140,87500,38,379.84,52.8,38.0,0.0,36.0,439,4123,76,0.09000000000000001,410000,71.68,46.4,200
I4_ B3833,1940,87500,38,379.84,127.5,38.0,0.0,28.0,458,1138,82,0.07100000000000001,323000,145.1,61.28,40
I4_ B3834,2760,87500,38,379.84,121.8,38.0,0.0,30.0,428,966,85,0.092,422000,118.57,70.87,35
I4_ B3835,5320,87500,38,395.91,127.5,38.0,38.0,34.0,432,1138,84,0.076,346000,26.87,40.94,185
I4_ B3836,5360,87500,38,395.91,127.5,38.0,38.0,39.0,428,1138,88,0.08,365000,30.91,50.36,155
I4_ B3837,4400,87500,38,395.91,304.5,38.0,38.0,27.0,419,1034,85,0.07100000000000001,323000,46.06,70.16,85
I4_ B3838,2700,87500,38,379.84,132.6,38.0,38.0,38.0,425,1068,88,0.06999999999999999,319000,89.56,33.99,205
I4_ B3839,2020,87500,38,379.84,56.1,38.0,38.0,35.0,414,4123,78,0.079,361000,137.86,60.74,60
I4_ B3840,2720,87500,38,379.84,116.0,38.0,38.0,33.0,421,966,85,0.075,342000,79.14,70.7,55
I4_ B3841,4320,87500,38,395.91,91.8,38.0,76.0,31.0,422,1138,86,0.068,312000,28.02,36.5,290
I4_ B3842,5060,87500,38,395.91,180.0,38.0,76.0,38.0,429,1100,80,0.095,433000,34.92,45.58,225
I4_ B3843,4020,87500,38,395.91,102.0,38.0,76.0,27.0,456,1138,83,0.079,361000,51.46,71.27,80
I4_ B3844,1540,87500,38,379.84,182.7,38.0,76.0,32.0,424,1068,84,0.09899999999999999,452000,105.75,28.27,250
I4_ B3845,2400,87500,38,379.84,132.6,38.0,76.0,28.0,424,1068,85,0.087,399000,78.47,44.82,175
I4_ B3846,1840,87500,38,379.84,122.4,38.0,76.0,35.0,414,1068,88,0.1,456000,149.4,69.66,80
I4_ B3847,3880,87500,38,395.91,183.6,38.0,95.0,28.0,428,1034,86,0.087,399000,33.85,41.66,265
I4_ B3848,4140,87500,38,395.91,183.6,38.0,95.0,36.0,440,1034,87,0.07100000000000001,327000,46.56,51.5,90
I4_ B3849,4380,87500,38,395.91,263.9,38.0,95.0,32.0,436,1034,83,0.09000000000000001,410000,48.29,50.76,105
I4_ B3850,2140,87500,38,379.84,91.8,38.0,95.0,35.0,417,1138,82,0.06999999999999999,319000,84.67,37.28,300
I4_ B3851,2300,87500,38,379.84,263.9,38.0,95.0,32.0,424,1034,83,0.089,407000,111.8,42.76,65
I4_ B3852,1520,87500,38,379.84,49.5,38.0,95.0,33.0,416,4123,82,0.081,369000,149.52,70.27,80
I4_ B3853,4300,87500,38,395.91,180.0,38.0,114.0,37.0,417,1100,83,0.068,312000,33.3,37.69,300
I4_ B3854,4840,87500,38,395.91,127.5,38.0,114.0,32.0,431,1138,82,0.094,429000,35.22,59.16,100
I4_ B3855,4780,87500,38,395.91,42.5,38.0,114.0,34.0,431,4840,82,0.068,312000,42.82,69.59,105
I4_ B3856,1600,87500,38,379.84,42.5,38.0,114.0,33.0,435,4840,81,0.098,448000,133.89,47.66,275
I4_ B3857,1800,87500,38,379.84,59.4,38.0,114.0,35.0,424,4123,78,0.1,456000,156.84,52.67,55
I4_ B3858,2500,87500,38,379.84,223.3,38.0,114.0,35.0,437,1034,88,0.089,407000,97.93,69.12,85
I4_ B3859,3560,105000,25,395.91,62.7,38.0,0.0,27.0,456,4123,72,0.081,372000,37.79,44.62,125
I4_ B3860,3860,105000,25,395.91,37.4,38.0,0.0,40.0,458,4840,78,0.076,346000,50.19,59.08,45
I4_ B3861,4400,105000,25,395.91,139.2,38.0,0.0,39.0,417,966,82,0.09899999999999999,452000,47.95,67.8,45
I4_ B3862,2000,105000,25,379.84,132.6,38.0,0.0,31.0,423,1138,88,0.079,361000,93.93,48.11,125
I4_ B3863,2560,105000,25,379.84,223.3,38.0,0.0,34.0,425,1034,88,0.081,369000,72.77,53.86,50
I4_ B3864,2020,105000,25,379.84,243.6,38.0,0.0,27.0,450,1068,82,0.074,338000,133.36,68.88,30
I4_ B3865,4480,105000,25,593.87,446.6,38.0,0.0,33.0,451,1034,87,0.07200000000000001,331000,53.3,46.64,140
I4_ B3866,3820,105000,25,593.87,426.3,38.0,0.0,33.0,459,1034,84,0.076,350000,88.04,62.57,40
I4_ B3867,4660,105000,25,593.87,446.6,38.0,0.0,27.0,423,1034,88,0.068,312000,74.35,70.13,40
I4_ B3868,4600,105000,25,395.91,52.8,38.0,25.0,31.0,429,4123,75,0.083,380000,31.88,46.87,180
I4_ B3869,4460,105000,25,395.91,150.8,38.0,25.0,32.0,433,966,83,0.07100000000000001,323000,42.94,55.73,70
I4_ B3870,3760,105000,25,395.91,49.5,38.0,25.0,38.0,432,4123,77,0.082,376000,53.3,70.9,55
I4_ B3871,2560,105000,25,379.84,36.0,38.0,25.0,39.0,417,4100,75,0.093,426000,58.36,42.27,180
I4_ B3872,2020,105000,25,379.84,153.0,38.0,25.0,37.0,459,1034,82,0.074,338000,107.97,62.79,65
I4_ B3873,2260,105000,25,379.84,107.1,38.0,25.0,30.0,415,1138,82,0.094,429000,113.55,68.7,80
I4_ B3874,4960,105000,25,593.87,324.8,38.0,25.0,34.0,425,1068,87,0.093,426000,44.19,32.37,165
I4_ B3875,4300,105000,25,593.87,37.4,38.0,25.0,30.0,424,4840,76,0.077,353000,57.64,61.42,140
I4_ B3876,4120,105000,25,593.87,300.0,38.0,25.0,27.0,427,1100,72,0.06899999999999999,315000,84.85,70.29,55
I4_ B3877,5040,105000,25,395.91,153.0,38.0,50.0,31.0,426,1034,84,0.08,365000,27.82,46.76,145
I4_ B3878,5460,105000,25,395.91,35.7,38.0,50.0,35.0,417,4840,74,0.098,448000,31.12,56.75,90
I4_ B3879,5420,105000,25,395.91,150.0,38.0,50.0,39.0,443,1100,73,0.07100000000000001,323000,40.15,69.96,85
I4_ B3880,2540,105000,25,379.84,107.1,38.0,50.0,30.0,418,1138,84,0.097,445000,85.08,48.23,180
I4_ B3881,2120,105000,25,379.84,243.6,38.0,50.0,34.0,446,1068,82,0.078,357000,115.08,53.87,65
I4_ B3882,1620,105000,25,379.84,142.8,38.0,50.0,35.0,436,1068,87,0.06899999999999999,315000,195.58,69.42,90
I4_ B3883,3640,105000,25,593.87,306.0,38.0,50.0,35.0,448,1034,83,0.085,391000,64.27,42.68,220
I4_ B3884,4880,105000,25,593.87,22.0,38.0,50.0,34.0,457,4318,79,0.088,403000,48.36,60.9,195
I4_ B3885,3700,105000,25,593.87,244.8,38.0,50.0,32.0,423,1068,86,0.088,403000,81.89,70.44,70
I4_ B3886,3780,105000,25,395.91,163.2,38.0,62.5,32.0,434,1068,86,0.081,369000,38.75,32.88,220
I4_ B3887,5280,105000,25,395.91,156.6,38.0,62.5,35.0,459,966,83,0.097,445000,39.13,57.79,85
I4_ B3888,4620,105000,25,395.91,48.0,38.0,62.5,30.0,419,4100,78,0.073,334000,47.01,69.99,80
I4_ B3889,2640,105000,25,379.84,153.0,38.0,62.5,39.0,452,1068,86,0.076,350000,60.75,43.75,220
I4_ B3890,2140,105000,25,379.84,37.4,38.0,62.5,40.0,439,4840,82,0.085,388000,159.32,51.07,65
I4_ B3891,2460,105000,25,379.84,223.3,38.0,62.5,37.0,415,1034,87,0.081,369000,129.95,69.01,75
I4_ B3892,3520,105000,25,593.87,117.3,38.0,62.5,35.0,459,1138,84,0.094,429000,52.54,45.4,300
I4_ B3893,4140,105000,25,593.87,42.5,38.0,62.5,31.0,416,4840,78,0.08399999999999999,384000,59.75,58.31,185
I4_ B3894,4920,105000,25,593.87,79.2,38.0,62.5,27.0,459,4123,76,0.094,429000,58.76,71.16,80
I4_ B3895,4980,105000,25,395.91,52.8,38.0,75.0,33.0,416,4100,74,0.08,365000,30.17,41.21,225
I4_ B3896,4300,105000,25,395.91,52.8,38.0,75.0,32.0,442,4100,75,0.091,418000,47.04,52.13,90
I4_ B3897,4140,105000,25,395.91,121.8,38.0,75.0,29.0,449,966,85,0.08,365000,51.3,71.1,85
I4_ B3898,1920,105000,25,379.84,127.6,38.0,75.0,31.0,423,966,88,0.097,445000,127.5,48.08,255
I4_ B3899,1820,105000,25,379.84,107.1,38.0,75.0,29.0,422,1138,86,0.09000000000000001,414000,159.02,58.05,75
I4_ B3900,2280,105000,25,379.84,153.0,38.0,75.0,37.0,429,1034,85,0.095,437000,120.76,69.78,90
I4_ B3901,4740,105000,25,593.87,127.5,38.0,75.0,36.0,453,1138,87,0.08399999999999999,384000,43.25,48.84,15
I4_ B3902,5260,105000,25,593.87,300.0,38.0,75.0,27.0,434,1100,83,0.078,357000,55.51,62.02,100
I4_ B3903,3580,105000,25,593.87,45.9,38.0,75.0,30.0,426,4840,74,0.095,433000,80.17,70.83,80
I4_ B3904,5060,105000,38,395.91,223.3,38.0,0.0,40.0,458,1068,85,0.079,361000,33.65,46.42,165
I4_ B3905,4320,105000,38,395.91,223.3,38.0,0.0,40.0,437,1034,83,0.098,448000,38.49,54.69,95
I4_ B3906,4100,105000,38,395.91,45.9,38.0,0.0,29.0,443,4840,80,0.082,376000,58.1,69.32,60
I4_ B3907,2640,105000,38,379.84,28.6,38.0,0.0,37.0,448,4318,78,0.077,353000,62.65,40.76,210
I4_ B3908,2720,105000,38,379.84,160.0,38.0,0.0,29.0,436,1100,81,0.089,407000,72.43,63.66,50
I4_ B3909,2580,105000,38,379.84,243.6,38.0,0.0,38.0,442,1034,87,0.087,399000,146.5,68.91,65
I4_ B3910,3780,105000,38,593.87,31.9,38.0,0.0,29.0,445,4318,85,0.073,334000,46.75,47.94,295
I4_ B3911,4600,105000,38,593.87,174.0,38.0,0.0,28.0,414,966,82,0.081,372000,57.68,63.31,50
I4_ B3912,5460,105000,38,593.87,133.4,38.0,0.0,40.0,438,966,85,0.078,357000,55.84,68.9,50
I4_ B3913,3540,105000,38,395.91,39.1,38.0,38.0,28.0,445,4840,75,0.067,308000,40.64,47.87,250
I4_ B3914,4780,105000,38,395.91,117.3,38.0,38.0,32.0,439,1138,86,0.082,376000,38.53,60.01,75
I4_ B3915,5080,105000,38,395.91,107.1,38.0,38.0,28.0,451,1138,85,0.08,365000,38.63,70.47,75
I4_ B3916,1540,105000,38,379.84,112.2,38.0,38.0,28.0,433,1138,85,0.079,361000,140.88,45.78,210
I4_ B3917,1720,105000,38,379.84,182.7,38.0,38.0,37.0,442,1068,83,0.081,372000,157.55,61.07,80
I4_ B3918,2380,105000,38,379.84,132.6,38.0,38.0,38.0,453,1068,88,0.096,441000,157.4,69.26,95
I4_ B3919,5480,105000,38,593.87,34.0,38.0,38.0,32.0,448,4840,83,0.097,445000,36.47,48.48,245
I4_ B3920,3580,105000,38,593.87,240.0,38.0,38.0,35.0,434,1100,75,0.081,369000,78.72,64.2,85
I4_ B3921,3620,105000,38,593.87,255.0,38.0,38.0,39.0,436,1034,88,0.095,433000,96.45,70.23,70
I4_ B3922,4340,105000,38,395.91,107.1,38.0,76.0,39.0,445,1138,83,0.085,388000,30.82,45.44,275
I4_ B3923,5060,105000,38,395.91,224.4,38.0,76.0,27.0,455,1034,87,0.066,304000,39.65,57.04,95
I4_ B3924,4160,105000,38,395.91,30.6,38.0,76.0,37.0,431,4840,82,0.06999999999999999,319000,47.92,69.35,105
I4_ B3925,1520,105000,38,379.84,34.0,38.0,76.0,36.0,441,4840,85,0.07100000000000001,323000,100.99,45.66,300
I4_ B3926,1580,105000,38,379.84,153.0,38.0,76.0,33.0,424,1068,86,0.06999999999999999,319000,126.8,58.61,80
I4_ B3927,2420,105000,38,379.84,153.0,38.0,76.0,30.0,454,1068,85,0.09000000000000001,410000,135.63,69.94,65
I4_ B3928,5140,105000,38,593.87,446.6,38.0,76.0,31.0,460,1034,83,0.081,372000,43.61,40.0,265
I4_ B3929,5200,105000,38,593.87,295.8,38.0,76.0,35.0,460,1034,88,0.08399999999999999,384000,50.65,54.22,235
I4_ B3930,5480,105000,38,593.87,324.8,38.0,76.0,40.0,442,1034,82,0.088,403000,57.95,52.73,15
I4_ B3931,4320,105000,38,395.91,160.0,38.0,95.0,29.0,440,1100,72,0.077,353000,32.72,44.79,300
I4_ B3932,4900,105000,38,395.91,34.0,38.0,95.0,31.0,437,4840,84,0.081,372000,38.47,63.37,110
I4_ B3933,5500,105000,38,395.91,153.0,38.0,95.0,31.0,418,1068,82,0.09899999999999999,452000,37.15,69.76,95
I4_ B3934,2480,105000,38,379.84,112.2,38.0,95.0,32.0,440,1138,83,0.068,312000,62.77,47.43,300
I4_ B3935,1640,105000,38,379.84,117.3,38.0,95.0,40.0,424,1138,84,0.076,350000,147.74,60.48,75
I4_ B3936,2740,105000,38,379.84,112.2,38.0,95.0,39.0,451,1138,87,0.09899999999999999,452000,99.6,60.53,85
I4_ B3937,4300,105000,38,593.87,28.6,38.0,95.0,35.0,435,4318,78,0.09899999999999999,452000,37.48,44.43,300
I4_ B3938,3680,105000,38,593.87,224.4,38.0,95.0,36.0,456,1034,85,0.08600000000000001,395000,77.83,59.68,255
I4_ B3939,4380,105000,38,593.87,220.0,38.0,95.0,38.0,417,1100,83,0.076,350000,68.43,61.58,110
I4_ B3940,5480,105000,38,395.91,163.2,38.0,114.0,32.0,425,1034,87,0.073,334000,25.37,35.06,300
I4_ B3941,5100,105000,38,395.91,204.0,38.0,114.0,30.0,434,1034,82,0.06999999999999999,319000,36.08,55.99,120
I4_ B3942,5320,105000,38,395.91,153.0,38.0,114.0,30.0,420,1034,88,0.085,391000,35.53,70.35,100
I4_ B3943,1820,105000,38,379.84,107.1,38.0,114.0,31.0,450,1138,84,0.075,342000,91.73,48.47,300
I4_ B3944,2520,105000,38,379.84,153.0,38.0,114.0,37.0,451,1034,88,0.079,361000,96.58,63.18,90
I4_ B3945,2140,105000,38,379.84,112.2,38.0,114.0,30.0,456,1138,83,0.094,429000,129.99,70.62,70
I4_ B3946,3980,105000,38,593.87,139.2,38.0,114.0,28.0,453,966,85,0.1,456000,46.0,44.17,300
I4_ B3947,4640,105000,38,593.87,45.9,38.0,114.0,32.0,423,4840,73,0.081,372000,52.95,62.25,100
I4_ B3948,4220,105000,38,593.87,244.8,38.0,114.0,27.0,435,1034,83,0.075,342000,68.45,70.84,100
I4_ B3949,4760,122500,25,395.91,49.5,38.0,0.0,34.0,424,4123,80,0.076,346000,27.55,47.0,120
I4_ B3950,4240,122500,25,395.91,127.5,38.0,0.0,31.0,443,1138,87,0.1,456000,39.61,52.74,100
I4_ B3951,4720,122500,25,395.91,107.1,38.0,0.0,40.0,431,1138,86,0.097,445000,46.26,65.32,50
I4_ B3952,1920,122500,25,379.84,44.2,38.0,0.0,28.0,425,4840,85,0.095,433000,87.66,44.6,120
I4_ B3953,2460,122500,25,379.84,133.4,38.0,0.0,35.0,458,966,82,0.08,365000,88.46,56.76,50
I4_ B3954,1660,122500,25,379.84,210.0,38.0,0.0,33.0,453,1100,81,0.06999999999999999,319000,194.53,69.08,60
I4_ B3955,3900,122500,25,593.87,324.8,38.0,0.0,38.0,443,1068,84,0.07200000000000001,331000,55.58,43.88,190
I4_ B3956,5340,122500,25,593.87,153.0,38.0,0.0,36.0,439,1138,84,0.092,422000,53.29,61.92,50
I4_ B3957,3600,122500,25,593.87,33.0,38.0,0.0,39.0,460,4318,80,0.087,399000,88.59,68.34,45
I4_ B3958,4020,122500,25,395.91,29.7,38.0,25.0,33.0,416,4318,84,0.082,376000,32.98,43.76,145
I4_ B3959,4200,122500,25,395.91,145.0,38.0,25.0,36.0,445,966,85,0.083,380000,46.93,61.34,70
I4_ B3960,4860,122500,25,395.91,304.5,38.0,25.0,27.0,422,1034,85,0.096,441000,46.16,69.03,85
I4_ B3961,2260,122500,25,379.84,133.4,38.0,25.0,31.0,438,966,85,0.091,418000,90.57,44.28,140
I4_ B3962,1860,122500,25,379.84,122.4,38.0,25.0,29.0,439,1138,88,0.093,426000,124.44,55.27,130
