Repository: cpmalenab/fire-resistance

# Prediction of Fire Resistance of FRP-strengthened Concrete Beams using Machine Learning Techniques
Structural retrofitting of concrete buildings is necessitated by building aging, changes in occupancy, structural code updates, seismic events, and construction errors, with various techniques such as concrete jacketing, steel plate bonding, and Fiber Reinforced Polymer (FRP) application being utilized. FRP stands out due to its quick installation, lightweight nature, durability, and adaptability, but it suffers from diminished performance at *elevated temperatures* and potential adhesion failure.

File: data/fire_resistance.csv (part 42 of 50)
beam_name,length,concrete_area,concrete_cover,steel_area,frp_area,insulation_thickness,insulation_depth,conc_strength,steel_strength,frp_strength,glass_transition,thermal_conductivity,specific_heat,total_load,load_ratio,fire_resistance
I5_ B612,1760,18000,12,63.31,40.6,19.0,24.0,32.0,448,1034,88,0.211,333000,13.45,69.25,35
I5_ B613,2240,18000,12,63.31,20.4,19.0,30.0,31.0,439,1138,83,0.18100000000000002,285000,9.32,22.96,60
I5_ B614,1900,18000,12,63.31,5.5,19.0,30.0,36.0,452,4318,82,0.194,306000,9.58,50.82,55
I5_ B615,2160,18000,12,63.31,40.6,19.0,30.0,36.0,426,1034,87,0.228,360000,9.92,68.86,25
I5_ B616,2100,18000,12,63.31,9.6,19.0,36.0,27.0,440,4100,83,0.224,354000,6.6,42.72,65
I5_ B617,1280,18000,12,63.31,5.1,19.0,36.0,38.0,436,4840,80,0.179,282000,19.62,62.18,30
I5_ B618,1580,18000,12,63.31,5.5,19.0,36.0,36.0,444,4318,82,0.215,339000,15.24,66.66,25
I5_ B619,1980,22500,10,142.59,61.2,19.0,0.0,27.0,418,1034,83,0.205,324000,14.14,45.95,50
I5_ B620,2200,22500,10,142.59,80.0,19.0,0.0,27.0,458,1100,81,0.165,261000,27.65,58.62,25
I5_ B621,1900,22500,10,142.59,14.3,19.0,0.0,36.0,452,4318,81,0.20900000000000002,330000,30.15,69.18,25
I5_ B622,1760,22500,10,142.59,14.4,19.0,10.0,38.0,422,4100,83,0.156,246000,23.73,46.72,55
I5_ B623,1280,22500,10,142.59,11.9,19.0,10.0,29.0,451,4840,85,0.19799999999999998,312000,28.22,56.62,45
I5_ B624,1260,22500,10,142.59,51.0,19.0,10.0,32.0,441,1068,83,0.224,354000,51.43,70.46,35
I5_ B625,1940,22500,10,142.59,9.9,19.0,20.0,35.0,440,4318,83,0.177,279000,17.72,47.08,60
I5_ B626,1700,22500,10,142.59,60.0,19.0,20.0,40.0,425,1100,77,0.179,282000,28.25,56.27,30
I5_ B627,1420,22500,10,142.59,23.1,19.0,20.0,28.0,434,4123,73,0.175,276000,32.31,70.47,20
I5_ B628,1600,22500,10,142.59,50.0,19.0,25.0,37.0,437,1100,83,0.175,276000,24.34,48.26,65
I5_ B629,2080,22500,10,142.59,12.0,19.0,25.0,27.0,417,4100,78,0.222,351000,19.05,64.05,50
I5_ B630,1820,22500,10,142.59,71.4,19.0,25.0,28.0,452,1138,85,0.217,342000,40.87,68.03,30
I5_ B631,1520,22500,10,142.59,81.2,19.0,30.0,33.0,433,1068,83,0.156,246000,25.68,48.3,65
I5_ B632,1540,22500,10,142.59,50.0,19.0,30.0,30.0,453,1100,76,0.171,270000,27.78,56.94,65
I5_ B633,1240,22500,10,142.59,35.7,19.0,30.0,36.0,458,1138,87,0.211,333000,49.37,67.34,20
I5_ B634,1580,22500,12,142.59,12.1,19.0,0.0,29.0,452,4318,75,0.203,321000,23.23,45.34,65
I5_ B635,2100,22500,12,142.59,23.1,19.0,0.0,27.0,446,4123,84,0.228,360000,19.45,62.5,35
I5_ B636,2080,22500,12,142.59,14.4,19.0,0.0,39.0,414,4100,83,0.22,348000,28.38,70.7,20
I5_ B637,1220,22500,12,142.59,61.2,19.0,12.0,27.0,446,1068,82,0.16,252000,32.02,48.52,60
I5_ B638,1520,22500,12,142.59,5.5,19.0,12.0,31.0,442,4318,84,0.171,270000,26.0,62.06,50
I5_ B639,1320,22500,12,142.59,81.2,19.0,12.0,32.0,438,1034,84,0.20900000000000002,330000,53.39,35.02,20
I5_ B640,1580,22500,12,142.59,81.2,19.0,24.0,33.0,421,1034,84,0.16,252000,26.98,44.98,65
I5_ B641,1540,22500,12,142.59,81.2,19.0,24.0,31.0,447,1068,83,0.213,336000,24.3,56.98,30
I5_ B642,1720,22500,12,142.59,40.6,19.0,24.0,32.0,424,966,88,0.19799999999999998,312000,36.97,70.97,30
I5_ B643,1700,22500,12,142.59,45.9,19.0,30.0,36.0,434,1138,86,0.224,354000,21.55,45.72,60
I5_ B644,1800,22500,12,142.59,81.2,19.0,30.0,33.0,446,1068,84,0.228,360000,21.53,56.02,30
I5_ B645,1440,22500,12,142.59,25.5,19.0,30.0,34.0,447,1138,87,0.22599999999999998,357000,26.65,71.64,25
I5_ B646,1540,22500,12,142.59,81.2,19.0,36.0,36.0,435,1068,83,0.219,345000,28.47,47.61,65
I5_ B647,2040,22500,12,142.59,35.7,19.0,36.0,32.0,456,1138,83,0.213,336000,18.19,57.87,60
I5_ B648,2320,22500,12,142.59,58.0,19.0,36.0,29.0,414,966,88,0.194,306000,22.63,69.93,40
I5_ B649,1740,30000,10,142.59,81.2,19.0,0.0,29.0,432,1034,87,0.192,303000,24.73,45.97,60
I5_ B650,1500,30000,10,142.59,60.0,19.0,0.0,35.0,456,1100,78,0.2,315000,43.22,62.22,20
I5_ B651,1460,30000,10,142.59,61.2,19.0,0.0,37.0,424,1034,83,0.171,270000,57.0,70.28,20
I5_ B652,1620,30000,10,142.59,81.2,19.0,10.0,30.0,430,1034,83,0.165,261000,28.49,46.21,65
I5_ B653,1260,30000,10,142.59,46.4,19.0,10.0,27.0,431,966,86,0.175,276000,56.74,62.29,25
I5_ B654,2340,30000,10,142.59,15.3,19.0,10.0,33.0,421,4840,75,0.22,348000,36.54,70.21,20
I5_ B655,1780,30000,10,142.59,101.5,19.0,20.0,29.0,428,1068,86,0.182,288000,36.79,43.92,55
I5_ B656,2100,30000,10,142.59,70.0,19.0,20.0,30.0,454,1100,80,0.177,279000,34.15,55.39,45
I5_ B657,1240,30000,10,142.59,30.6,19.0,20.0,40.0,439,1138,88,0.217,342000,52.3,67.55,25
I5_ B658,1240,30000,10,142.59,40.8,19.0,25.0,37.0,422,1138,87,0.177,279000,51.57,46.98,60
I5_ B659,1440,30000,10,142.59,81.2,19.0,25.0,34.0,460,1068,86,0.17300000000000001,273000,59.63,57.32,50
I5_ B660,1260,30000,10,142.59,19.8,19.0,25.0,31.0,432,4123,85,0.17300000000000001,273000,55.57,71.07,25
I5_ B661,2160,30000,10,142.59,19.8,19.0,30.0,32.0,426,4123,73,0.22,348000,18.98,42.98,75
I5_ B662,1360,30000,10,142.59,61.2,19.0,30.0,32.0,414,1068,82,0.228,360000,37.85,52.6,55
I5_ B663,1680,30000,10,142.59,52.2,19.0,30.0,31.0,430,966,86,0.158,248999,39.14,70.81,30
I5_ B664,1800,30000,12,142.59,51.0,19.0,0.0,37.0,450,1068,85,0.22599999999999998,357000,23.21,42.52,55
I5_ B665,2400,30000,12,142.59,60.9,19.0,0.0,40.0,435,1068,83,0.196,309000,25.2,61.62,30
I5_ B666,1600,30000,12,142.59,40.8,19.0,0.0,33.0,433,1138,85,0.22,348000,47.61,67.93,20
I5_ B667,2320,30000,12,142.59,14.4,19.0,12.0,36.0,436,4100,73,0.217,342000,18.02,45.95,60
I5_ B668,1760,30000,12,142.59,17.0,19.0,12.0,28.0,446,4840,78,0.215,339000,43.11,55.16,25
I5_ B669,2120,30000,12,142.59,35.7,19.0,12.0,40.0,436,1138,88,0.2,315000,38.51,66.05,30
I5_ B670,1960,30000,12,142.59,11.9,19.0,24.0,34.0,442,4840,78,0.224,354000,22.1,42.88,75
I5_ B671,2400,30000,12,142.59,11.0,19.0,24.0,32.0,429,4318,76,0.207,327000,20.88,55.52,55
I5_ B672,1780,30000,12,142.59,40.8,19.0,24.0,27.0,430,1138,84,0.171,270000,38.0,70.46,25
I5_ B673,1300,30000,12,142.59,61.2,19.0,30.0,35.0,422,1068,87,0.207,327000,43.44,45.21,65
I5_ B674,1820,30000,12,142.59,70.0,19.0,30.0,28.0,456,1100,85,0.219,345000,32.59,61.82,40
I5_ B675,2240,30000,12,142.59,61.2,19.0,30.0,40.0,440,1034,87,0.156,246000,35.98,70.71,35
I5_ B676,2260,30000,12,142.59,81.2,19.0,36.0,32.0,427,1068,88,0.201,318000,23.12,43.08,75
I5_ B677,1820,30000,12,142.59,81.2,19.0,36.0,33.0,430,1034,85,0.207,327000,41.37,63.45,30
I5_ B678,1540,30000,12,142.59,101.5,19.0,36.0,29.0,456,1068,82,0.217,342000,43.76,69.26,35
I5_ B679,1360,40000,10,142.59,45.9,19.0,0.0,39.0,443,1138,88,0.228,360000,33.83,45.24,45
I5_ B680,2060,40000,10,142.59,70.0,19.0,0.0,32.0,452,1100,76,0.186,294000,33.35,62.53,30
I5_ B681,1560,40000,10,142.59,81.6,19.0,0.0,27.0,445,1034,83,0.177,279000,50.14,70.32,25
I5_ B682,1980,40000,10,213.88,81.2,19.0,0.0,35.0,460,966,86,0.175,276000,42.99,46.69,60
I5_ B683,1720,40000,10,213.88,121.8,19.0,0.0,36.0,458,1034,86,0.154,243000,50.9,55.19,55
I5_ B684,1540,40000,10,213.88,90.0,19.0,0.0,36.0,431,1100,75,0.171,270000,84.6,70.58,25
I5_ B685,1340,40000,10,142.59,61.2,19.0,10.0,38.0,443,1068,83,0.171,270000,38.25,44.14,50
I5_ B686,2200,40000,10,142.59,45.9,19.0,10.0,33.0,426,1138,88,0.158,248999,33.95,52.4,35
I5_ B687,1600,40000,10,142.59,60.0,19.0,10.0,33.0,416,1100,72,0.201,318000,52.68,69.66,25
I5_ B688,1840,40000,10,213.88,101.5,19.0,10.0,34.0,448,1034,82,0.171,270000,43.89,46.44,70
I5_ B689,1680,40000,10,213.88,80.0,19.0,10.0,39.0,414,1100,72,0.194,306000,46.86,56.1,50
I5_ B690,2020,40000,10,213.88,91.8,19.0,10.0,33.0,414,1034,88,0.2,315000,49.91,70.82,45
I5_ B691,1880,40000,10,142.59,34.8,19.0,20.0,40.0,433,966,87,0.162,255000,25.46,46.32,70
I5_ B692,1300,40000,10,142.59,23.1,19.0,20.0,34.0,445,4123,85,0.213,336000,47.67,61.23,25
I5_ B693,1780,40000,10,142.59,61.2,19.0,20.0,38.0,456,1068,83,0.213,336000,42.35,69.4,25
I5_ B694,2180,40000,10,213.88,121.8,19.0,20.0,40.0,429,1034,85,0.188,297000,46.16,46.69,65
I5_ B695,1700,40000,10,213.88,29.7,19.0,20.0,35.0,434,4123,82,0.201,318000,60.26,59.42,30
I5_ B696,1380,40000,10,213.88,51.0,19.0,20.0,38.0,446,1138,85,0.2,315000,89.99,70.76,35
I5_ B697,1620,40000,10,142.59,70.0,19.0,25.0,35.0,455,1100,80,0.196,309000,40.96,47.92,55
I5_ B698,2120,40000,10,142.59,58.0,19.0,25.0,38.0,424,966,84,0.207,327000,34.47,54.64,30
I5_ B699,1220,40000,10,142.59,23.1,19.0,25.0,35.0,426,4123,76,0.19799999999999998,312000,58.23,69.64,30
I5_ B700,2120,40000,10,213.88,29.0,19.0,25.0,31.0,429,966,86,0.222,351000,25.23,47.45,95
I5_ B701,1780,40000,10,213.88,61.2,19.0,25.0,37.0,451,1138,86,0.217,342000,47.62,59.42,45
I5_ B702,1920,40000,10,213.88,24.0,19.0,25.0,40.0,422,4100,78,0.16,252000,62.79,70.51,30
I5_ B703,2120,40000,10,142.59,8.5,19.0,30.0,30.0,422,4840,79,0.20900000000000002,330000,15.9,45.2,75
I5_ B704,1720,40000,10,142.59,34.8,19.0,30.0,35.0,427,966,84,0.222,351000,30.13,53.45,60
I5_ B705,1680,40000,10,142.59,60.0,19.0,30.0,32.0,429,1100,79,0.179,282000,38.32,71.52,25
I5_ B706,1680,40000,10,213.88,30.6,19.0,30.0,30.0,450,1138,88,0.156,246000,37.77,46.54,120
I5_ B707,1340,40000,10,213.88,61.2,19.0,30.0,35.0,458,1138,87,0.20900000000000002,330000,65.64,62.91,40
I5_ B708,2360,40000,10,213.88,61.2,19.0,30.0,34.0,456,1138,83,0.186,294000,41.74,67.83,30
I5_ B709,1960,40000,12,142.59,14.4,19.0,0.0,34.0,419,4100,85,0.175,276000,25.26,48.69,65
I5_ B710,1960,40000,12,142.59,60.9,19.0,0.0,38.0,423,1068,88,0.20900000000000002,330000,22.55,51.76,50
I5_ B711,2420,40000,12,142.59,15.3,19.0,0.0,37.0,447,4840,73,0.184,291000,42.69,70.04,20
I5_ B712,1380,40000,12,213.88,91.8,19.0,0.0,39.0,438,1068,82,0.171,270000,51.16,42.48,65
I5_ B713,1700,40000,12,213.88,81.6,19.0,0.0,28.0,431,1138,83,0.18100000000000002,285000,65.57,59.37,25
I5_ B714,2060,40000,12,213.88,60.0,19.0,0.0,30.0,435,1100,74,0.20900000000000002,330000,60.7,71.29,25
I5_ B715,1700,40000,12,142.59,50.0,19.0,12.0,40.0,438,1100,79,0.16,252000,30.39,43.77,60
I5_ B716,1280,40000,12,142.59,16.8,19.0,12.0,29.0,441,4100,72,0.19,300000,43.46,54.54,35
I5_ B717,2080,40000,12,142.59,40.6,19.0,12.0,37.0,459,966,84,0.152,240000,35.96,70.07,25
I5_ B718,1980,40000,12,213.88,121.8,19.0,12.0,35.0,429,1034,87,0.20900000000000002,330000,42.68,47.87,75
I5_ B719,1920,40000,12,213.88,121.8,19.0,12.0,40.0,445,1068,87,0.215,339000,59.95,57.11,35
I5_ B720,1900,40000,12,213.88,121.8,19.0,12.0,29.0,430,1034,82,0.215,339000,63.75,71.2,20
I5_ B721,1860,40000,12,142.59,19.8,19.0,24.0,33.0,422,4123,83,0.17300000000000001,273000,22.2,47.25,65
I5_ B722,2040,40000,12,142.59,71.4,19.0,24.0,37.0,449,1034,86,0.215,339000,32.19,58.69,35
I5_ B723,1800,40000,12,142.59,51.0,19.0,24.0,30.0,445,1138,88,0.222,351000,49.14,70.46,45
I5_ B724,1260,40000,12,213.88,112.2,19.0,24.0,32.0,425,1034,87,0.215,339000,49.13,42.62,70
I5_ B725,2340,40000,12,213.88,162.4,19.0,24.0,32.0,439,1034,87,0.182,288000,47.97,35.07,25
I5_ B726,1820,40000,12,213.88,16.5,19.0,24.0,38.0,431,4318,82,0.179,282000,58.68,67.27,25
I5_ B727,2160,40000,12,142.59,81.2,19.0,30.0,30.0,460,1068,83,0.179,282000,25.37,42.98,70
I5_ B728,2200,40000,12,142.59,19.2,19.0,30.0,27.0,457,4100,83,0.16899999999999998,267000,29.5,56.13,60
I5_ B729,2280,40000,12,142.59,16.8,19.0,30.0,27.0,441,4100,79,0.188,297000,41.87,71.11,25
I5_ B730,1960,40000,12,213.88,110.0,19.0,30.0,31.0,433,1100,79,0.201,318000,36.36,43.93,85
I5_ B731,1440,40000,12,213.88,56.1,19.0,30.0,36.0,427,1138,83,0.186,294000,56.01,52.69,65
I5_ B732,2420,40000,12,213.88,81.2,19.0,30.0,32.0,444,966,85,0.162,255000,64.19,70.89,40
I5_ B733,2480,40000,12,142.59,81.2,19.0,36.0,27.0,421,1034,85,0.20900000000000002,330000,16.33,48.15,60
I5_ B734,1520,40000,12,142.59,40.8,19.0,36.0,38.0,422,1068,84,0.217,342000,41.14,53.38,70
I5_ B735,2420,40000,12,142.59,70.0,19.0,36.0,40.0,444,1100,82,0.179,282000,37.46,70.22,40
I5_ B736,1380,40000,12,213.88,71.4,19.0,36.0,30.0,439,1138,85,0.224,354000,66.71,42.42,80
I5_ B737,2060,40000,12,213.88,52.2,19.0,36.0,35.0,423,966,85,0.152,240000,49.39,62.08,75
I5_ B738,2460,40000,12,213.88,76.5,19.0,36.0,30.0,422,1138,87,0.152,240000,58.99,69.95,40
I5_ B739,2100,50000,10,213.88,29.7,19.0,0.0,33.0,416,4123,85,0.22,348000,36.2,44.59,60
I5_ B740,2340,50000,10,213.88,29.7,19.0,0.0,33.0,455,4123,81,0.219,345000,43.02,58.21,40
I5_ B741,1700,50000,10,213.88,29.7,19.0,0.0,39.0,421,4123,72,0.194,306000,86.92,70.04,30
I5_ B742,1360,50000,10,213.88,29.7,19.0,10.0,36.0,453,4123,72,0.18100000000000002,285000,55.98,27.32,70
I5_ B743,1340,50000,10,213.88,91.8,19.0,10.0,31.0,448,1068,83,0.162,255000,65.89,33.12,45
I5_ B744,2420,50000,10,213.88,21.6,19.0,10.0,35.0,430,4100,77,0.203,321000,40.85,70.75,35
I5_ B745,2260,50000,10,213.88,91.8,19.0,20.0,36.0,441,1068,82,0.171,270000,31.15,26.43,60
I5_ B746,1220,50000,10,213.88,110.0,19.0,20.0,34.0,429,1100,75,0.163,257999,77.53,60.21,25
I5_ B747,1620,50000,10,213.88,22.0,19.0,20.0,28.0,447,4318,74,0.162,255000,79.28,70.34,25
I5_ B748,1240,50000,10,213.88,91.8,19.0,25.0,33.0,421,1034,85,0.182,288000,74.71,28.82,70
I5_ B749,2240,50000,10,213.88,91.8,19.0,25.0,31.0,434,1034,87,0.156,246000,38.32,63.38,40
I5_ B750,1460,50000,10,213.88,90.0,19.0,25.0,38.0,430,1100,72,0.171,270000,82.59,41.06,20
I5_ B751,2460,50000,10,213.88,81.6,19.0,30.0,31.0,451,1068,87,0.2,315000,31.6,47.04,75
I5_ B752,1600,50000,10,213.88,87.0,19.0,30.0,37.0,429,966,87,0.18100000000000002,285000,70.14,57.65,30
I5_ B753,1500,50000,10,213.88,19.8,19.0,30.0,31.0,420,4318,72,0.18100000000000002,285000,80.66,59.45,25
I5_ B754,1880,50000,12,213.88,110.0,19.0,0.0,30.0,458,1100,76,0.16,252000,59.69,48.49,55
I5_ B755,2100,50000,12,213.88,20.4,19.0,0.0,40.0,434,4840,84,0.154,243000,52.75,58.84,35
I5_ B756,2280,50000,12,213.88,121.8,19.0,0.0,29.0,425,1068,83,0.16699999999999998,264000,58.27,69.94,30
I5_ B757,1480,50000,12,213.88,66.3,19.0,12.0,40.0,418,1138,83,0.18100000000000002,285000,52.66,29.31,65
I5_ B758,2060,50000,12,213.88,110.0,19.0,12.0,30.0,446,1100,82,0.196,309000,47.79,58.1,40
I5_ B759,1680,50000,12,213.88,20.4,19.0,12.0,33.0,450,4840,77,0.16899999999999998,267000,70.52,70.44,45
I5_ B760,2380,50000,12,213.88,91.8,19.0,24.0,27.0,428,1068,87,0.194,306000,27.22,25.74,75
I5_ B761,2360,50000,12,213.88,66.3,19.0,24.0,38.0,415,1138,83,0.22,348000,33.59,33.79,55
I5_ B762,1400,50000,12,213.88,121.8,19.0,24.0,27.0,418,1034,87,0.207,327000,67.39,70.67,40
I5_ B763,1960,50000,12,213.88,66.3,19.0,30.0,33.0,435,1138,83,0.177,279000,43.39,32.12,80
I5_ B764,2220,50000,12,213.88,80.0,19.0,30.0,35.0,423,1100,76,0.211,333000,45.52,60.42,55
I5_ B765,1900,50000,12,213.88,110.0,19.0,30.0,28.0,446,1100,84,0.2,315000,62.41,70.8,30
I5_ B766,1580,50000,12,213.88,121.8,19.0,36.0,38.0,414,1068,87,0.184,291000,61.4,20.25,75
I5_ B767,1820,50000,12,213.88,121.8,19.0,36.0,34.0,452,1034,83,0.179,282000,61.73,26.13,70
I5_ B768,1600,50000,12,213.88,121.8,19.0,36.0,33.0,420,1034,83,0.156,246000,60.86,32.22,20
I5_ B769,1240,37500,19,142.59,35.7,19.0,0.0,33.0,438,1138,88,0.19799999999999998,312000,59.41,48.76,70
I5_ B770,2300,37500,19,142.59,10.2,19.0,0.0,34.0,417,4840,83,0.228,360000,35.38,61.17,60
I5_ B771,2060,37500,19,142.59,71.4,19.0,0.0,29.0,448,1034,88,0.17300000000000001,273000,50.59,69.96,20
I5_ B772,2320,37500,19,142.59,81.2,19.0,19.0,34.0,418,1034,86,0.179,282000,22.08,47.61,75
I5_ B773,1760,37500,19,142.59,81.2,19.0,19.0,40.0,432,1034,83,0.165,261000,43.61,58.53,30
I5_ B774,1860,37500,19,142.59,14.4,19.0,19.0,35.0,423,4100,75,0.188,297000,45.99,70.47,25
I5_ B775,2400,37500,19,142.59,121.8,19.0,38.0,28.0,453,1034,86,0.19,300000,25.85,43.94,90
I5_ B776,2200,37500,19,142.59,61.2,19.0,38.0,31.0,428,1068,87,0.20900000000000002,330000,30.36,56.23,30
I5_ B777,1520,37500,19,142.59,51.0,19.0,38.0,27.0,454,1138,85,0.186,294000,77.41,70.95,30
I5_ B778,2040,37500,19,142.59,40.6,19.0,47.5,36.0,419,966,88,0.19799999999999998,312000,34.21,46.69,90
I5_ B779,1980,37500,19,142.59,81.2,19.0,47.5,36.0,422,1068,84,0.154,243000,36.33,52.0,85
I5_ B780,2220,37500,19,142.59,6.6,19.0,47.5,29.0,427,4318,80,0.188,297000,38.03,72.48,30
I5_ B781,1760,37500,19,142.59,6.6,19.0,57.0,30.0,453,4318,83,0.201,318000,30.06,46.61,115
I5_ B782,2500,37500,19,142.59,70.0,19.0,57.0,29.0,428,1100,79,0.196,309000,35.78,58.26,35
I5_ B783,1620,37500,19,142.59,51.0,19.0,57.0,35.0,444,1068,84,0.156,246000,48.6,70.76,25
I5_ B784,1640,37500,25,142.59,52.2,19.0,0.0,30.0,431,966,82,0.211,333000,36.05,45.25,85
I5_ B785,1720,37500,25,142.59,13.2,19.0,0.0,36.0,424,4318,85,0.19799999999999998,312000,55.05,55.36,25
I5_ B786,1860,37500,25,142.59,101.5,19.0,0.0,30.0,436,1034,84,0.177,279000,71.46,69.42,40
I5_ B787,2080,37500,25,142.59,71.4,19.0,25.0,35.0,451,1034,87,0.196,309000,35.1,47.82,90
I5_ B788,2160,37500,25,142.59,5.5,19.0,25.0,32.0,460,4318,76,0.18100000000000002,285000,31.98,58.5,90
I5_ B789,1660,37500,25,142.59,15.3,19.0,25.0,29.0,424,4840,76,0.17300000000000001,273000,52.71,69.63,25
I5_ B790,1640,37500,25,142.59,61.2,19.0,50.0,36.0,457,1034,87,0.217,342000,41.23,47.25,90
I5_ B791,1680,37500,25,142.59,16.8,19.0,50.0,38.0,416,4100,79,0.217,342000,57.04,54.4,85
I5_ B792,1760,37500,25,142.59,61.2,19.0,50.0,32.0,451,1034,88,0.16,252000,48.19,70.68,30
I5_ B793,1400,37500,25,142.59,10.2,19.0,62.5,39.0,428,4840,79,0.19799999999999998,312000,36.61,46.95,105
I5_ B794,1260,37500,25,142.59,61.2,19.0,62.5,33.0,448,1068,85,0.194,306000,51.23,53.46,85
I5_ B795,2340,37500,25,142.59,13.2,19.0,62.5,38.0,438,4318,82,0.165,261000,43.96,66.19,35
I5_ B796,1780,37500,25,142.59,19.8,19.0,75.0,36.0,442,4123,83,0.18100000000000002,285000,37.72,27.43,130
I5_ B797,1300,37500,25,142.59,60.0,19.0,75.0,37.0,460,1100,74,0.213,336000,66.17,60.85,25
I5_ B798,1340,37500,25,142.59,34.8,19.0,75.0,34.0,415,966,84,0.184,291000,77.98,70.88,30
I5_ B799,2740,50000,19,253.23,25.5,19.0,0.0,34.0,438,1138,84,0.222,351000,24.39,47.23,115
I5_ B800,2720,50000,19,253.23,121.8,19.0,0.0,32.0,431,1068,84,0.184,291000,32.36,53.4,60
I5_ B801,2440,50000,19,253.23,98.6,19.0,0.0,37.0,429,966,84,0.184,291000,48.63,69.27,30
I5_ B802,2020,50000,19,213.88,101.5,19.0,0.0,40.0,445,1068,88,0.152,240000,45.37,41.87,120
I5_ B803,1380,50000,19,213.88,23.1,19.0,0.0,35.0,456,4123,73,0.175,276000,85.76,63.45,60
I5_ B804,1700,50000,19,213.88,21.6,19.0,0.0,38.0,415,4100,72,0.165,261000,81.9,70.44,20
I5_ B805,2280,50000,19,253.23,71.4,19.0,19.0,29.0,424,1138,88,0.22599999999999998,357000,31.04,44.72,75
I5_ B806,2700,50000,19,253.23,66.3,19.0,19.0,38.0,444,1138,85,0.17300000000000001,273000,40.12,58.98,75
I5_ B807,2340,50000,19,253.23,46.4,19.0,19.0,36.0,420,966,82,0.196,309000,38.07,71.67,30
I5_ B808,1600,50000,19,213.88,61.2,19.0,19.0,37.0,438,1138,85,0.215,339000,77.19,45.72,80
I5_ B809,1340,50000,19,213.88,40.8,19.0,19.0,38.0,458,1138,88,0.217,342000,87.02,61.17,65
I5_ B810,1260,50000,19,213.88,91.8,19.0,19.0,31.0,419,1034,88,0.177,279000,131.03,69.61,25
I5_ B811,2320,50000,19,253.23,45.9,19.0,38.0,38.0,421,1138,87,0.16,252000,27.38,41.35,115
I5_ B812,2780,50000,19,253.23,35.7,19.0,38.0,28.0,442,1138,87,0.16699999999999998,264000,32.85,65.29,100
I5_ B813,2100,50000,19,253.23,31.2,19.0,38.0,31.0,436,4100,72,0.215,339000,54.14,69.8,25
I5_ B814,1900,50000,19,213.88,15.4,19.0,38.0,27.0,448,4318,72,0.205,324000,60.82,46.98,100
I5_ B815,1620,50000,19,213.88,22.1,19.0,38.0,33.0,431,4840,81,0.217,342000,96.79,62.48,40
I5_ B816,2300,50000,19,213.88,91.8,19.0,38.0,36.0,438,1068,85,0.175,276000,77.65,71.09,30
I5_ B817,2660,50000,19,253.23,162.4,19.0,47.5,34.0,424,1068,86,0.17300000000000001,273000,33.53,45.16,95
I5_ B818,1580,50000,19,253.23,25.5,19.0,47.5,30.0,450,4840,79,0.154,243000,60.91,53.0,100
I5_ B819,2260,50000,19,253.23,28.8,19.0,47.5,34.0,448,4100,85,0.18100000000000002,285000,65.01,71.13,30
I5_ B820,1280,50000,19,213.88,46.4,19.0,47.5,39.0,449,966,84,0.175,276000,70.65,47.57,125
I5_ B821,1300,50000,19,213.88,33.0,19.0,47.5,35.0,435,4123,73,0.154,243000,120.66,63.15,25
I5_ B822,1460,50000,19,213.88,71.4,19.0,47.5,34.0,435,1138,86,0.163,257999,86.95,70.71,35
I5_ B823,2040,50000,19,253.23,101.5,19.0,57.0,27.0,444,1068,82,0.203,321000,49.09,47.48,125
I5_ B824,1820,50000,19,253.23,162.4,19.0,57.0,35.0,432,1034,86,0.201,318000,52.7,53.73,90
I5_ B825,1620,50000,19,253.23,56.1,19.0,57.0,37.0,415,1138,84,0.175,276000,60.2,67.28,30
I5_ B826,1900,50000,19,213.88,100.0,19.0,57.0,28.0,416,1100,83,0.19799999999999998,312000,55.34,43.35,115
I5_ B827,1700,50000,19,213.88,35.7,19.0,57.0,32.0,416,1138,84,0.2,315000,60.68,64.81,95
I5_ B828,1920,50000,19,213.88,91.8,19.0,57.0,40.0,452,1068,84,0.171,270000,68.26,69.9,30
I5_ B829,2060,50000,25,253.23,23.1,19.0,0.0,36.0,414,4123,82,0.16899999999999998,267000,45.86,44.69,115
I5_ B830,2800,50000,25,253.23,61.2,19.0,0.0,29.0,442,1138,84,0.163,257999,30.48,55.05,85
I5_ B831,2380,50000,25,253.23,91.8,19.0,0.0,35.0,419,1068,82,0.201,318000,53.95,69.81,35
I5_ B832,2120,50000,25,213.88,121.8,19.0,0.0,34.0,414,1068,84,0.163,257999,41.91,43.61,90
I5_ B833,1700,50000,25,213.88,121.8,19.0,0.0,32.0,434,1068,88,0.194,306000,67.88,53.44,80
I5_ B834,2200,50000,25,213.88,11.9,19.0,0.0,29.0,440,4840,77,0.177,279000,50.08,71.82,30
I5_ B835,1540,50000,25,253.23,102.0,19.0,25.0,32.0,435,1068,84,0.228,360000,50.96,42.09,115
I5_ B836,2020,50000,25,253.23,75.4,19.0,25.0,27.0,421,966,84,0.224,354000,43.6,60.53,85
I5_ B837,2520,50000,25,253.23,58.0,19.0,25.0,33.0,441,966,82,0.215,339000,50.3,71.88,25
I5_ B838,1340,50000,25,213.88,14.3,19.0,25.0,32.0,457,4318,74,0.2,315000,57.38,45.94,115
I5_ B839,2440,50000,25,213.88,29.7,19.0,25.0,33.0,444,4123,85,0.217,342000,42.23,58.95,35
I5_ B840,1580,50000,25,213.88,101.5,19.0,25.0,37.0,436,1068,87,0.19799999999999998,312000,96.33,70.65,25
I5_ B841,2540,50000,25,253.23,51.0,19.0,50.0,30.0,457,1068,82,0.2,315000,25.19,46.81,165
I5_ B842,2700,50000,25,253.23,56.1,19.0,50.0,33.0,430,1138,82,0.186,294000,41.32,62.45,95
I5_ B843,1740,50000,25,253.23,162.4,19.0,50.0,28.0,444,1034,85,0.158,248999,95.86,70.45,40
I5_ B844,1960,50000,25,213.88,71.4,19.0,50.0,37.0,450,1068,87,0.182,288000,52.92,44.64,130
I5_ B845,2300,50000,25,213.88,23.8,19.0,50.0,31.0,456,4840,81,0.163,257999,55.48,63.22,35
I5_ B846,1540,50000,25,213.88,22.1,19.0,50.0,39.0,449,4840,73,0.175,276000,131.16,69.8,30
I5_ B847,1520,50000,25,253.23,17.0,19.0,62.5,35.0,424,4840,74,0.224,354000,59.68,46.88,135
I5_ B848,2520,50000,25,253.23,15.4,19.0,62.5,39.0,427,4318,83,0.205,324000,34.77,58.05,105
I5_ B849,1900,50000,25,253.23,8.8,19.0,62.5,38.0,433,4318,72,0.215,339000,44.82,69.53,95
I5_ B850,1660,50000,25,213.88,8.5,19.0,62.5,31.0,436,4840,72,0.182,288000,42.6,48.5,145
I5_ B851,1700,50000,25,213.88,13.6,19.0,62.5,33.0,452,4840,74,0.152,240000,64.99,61.06,110
I5_ B852,2080,50000,25,213.88,56.1,19.0,62.5,35.0,438,1138,82,0.156,246000,74.34,67.13,35
I5_ B853,1520,50000,25,253.23,71.4,19.0,75.0,28.0,425,1138,85,0.222,351000,59.32,46.62,135
I5_ B854,2600,50000,25,253.23,21.6,19.0,75.0,33.0,422,4100,84,0.203,321000,28.28,54.05,135
I5_ B855,1660,50000,25,253.23,45.9,19.0,75.0,28.0,430,1138,83,0.16899999999999998,267000,87.44,71.48,30
I5_ B856,2080,50000,25,213.88,17.6,19.0,75.0,38.0,417,4318,84,0.224,354000,48.41,39.92,130
I5_ B857,1340,50000,25,213.88,121.8,19.0,75.0,30.0,447,1068,86,0.175,276000,72.39,54.62,115
I5_ B858,1600,50000,25,213.88,20.4,19.0,75.0,36.0,416,4840,77,0.165,261000,108.04,69.93,50
I5_ B859,2060,62500,19,253.23,132.6,19.0,0.0,29.0,432,1034,88,0.2,315000,59.6,47.11,80
I5_ B860,2500,62500,19,253.23,22.0,19.0,0.0,37.0,441,4318,74,0.2,315000,56.92,56.41,25
I5_ B861,1600,62500,19,253.23,29.7,19.0,0.0,35.0,442,4123,79,0.222,351000,97.78,71.51,30
I5_ B862,2240,62500,19,213.88,75.4,19.0,0.0,36.0,435,966,82,0.213,336000,42.09,45.62,75
I5_ B863,2220,62500,19,213.88,86.7,19.0,0.0,28.0,457,1138,82,0.213,336000,70.97,56.79,35
I5_ B864,2220,62500,19,213.88,121.8,19.0,0.0,36.0,452,1034,86,0.22,348000,73.8,68.73,25
I5_ B865,2180,62500,19,379.84,59.4,19.0,0.0,35.0,442,4123,80,0.175,276000,64.06,46.72,85
I5_ B866,2700,62500,19,379.84,163.2,19.0,0.0,29.0,433,1068,86,0.192,303000,62.8,53.57,65
I5_ B867,2200,62500,19,379.84,30.6,19.0,0.0,35.0,424,4840,72,0.194,306000,90.36,70.13,30
I5_ B868,2240,62500,19,253.23,76.5,19.0,19.0,37.0,440,1138,83,0.205,324000,54.01,44.42,85
I5_ B869,2280,62500,19,253.23,91.8,19.0,19.0,38.0,446,1034,85,0.203,321000,58.79,38.54,30
I5_ B870,2240,62500,19,253.23,19.8,19.0,19.0,39.0,426,4318,82,0.18100000000000002,285000,79.27,57.05,25
I5_ B871,1680,62500,19,213.88,61.2,19.0,19.0,31.0,416,1138,88,0.203,321000,48.08,46.53,55
I5_ B872,1800,62500,19,213.88,61.2,19.0,19.0,37.0,423,1068,83,0.215,339000,82.76,28.67,70
I5_ B873,1340,62500,19,213.88,91.8,19.0,19.0,37.0,452,1034,88,0.156,246000,128.63,41.26,20
I5_ B874,2700,62500,19,379.84,42.5,19.0,19.0,35.0,429,4840,75,0.162,255000,66.67,47.15,80
I5_ B875,1540,62500,19,379.84,182.7,19.0,19.0,40.0,441,1034,85,0.158,248999,126.54,38.39,25
I5_ B876,1760,62500,19,379.84,25.3,19.0,19.0,27.0,427,4318,73,0.18100000000000002,285000,90.1,71.78,25
I5_ B877,1600,62500,19,253.23,182.7,19.0,38.0,34.0,446,1034,83,0.192,303000,55.32,26.27,100
I5_ B878,2500,62500,19,253.23,36.3,19.0,38.0,38.0,415,4123,80,0.22,348000,38.59,59.82,35
I5_ B879,1700,62500,19,253.23,121.8,19.0,38.0,40.0,427,1034,87,0.22,348000,68.86,32.41,25
I5_ B880,1740,62500,19,213.88,66.3,19.0,38.0,30.0,459,1138,85,0.158,248999,50.46,32.35,105
I5_ B881,2200,62500,19,213.88,91.8,19.0,38.0,27.0,446,1034,85,0.17300000000000001,273000,51.51,36.37,80
I5_ B882,1680,62500,19,213.88,121.8,19.0,38.0,34.0,417,1034,83,0.18100000000000002,285000,96.57,70.13,35
I5_ B883,1620,62500,19,379.84,52.8,19.0,38.0,40.0,444,4123,84,0.194,306000,92.64,44.43,115
I5_ B884,2320,62500,19,379.84,102.0,19.0,38.0,31.0,435,1138,82,0.205,324000,78.46,57.8,85
I5_ B885,1880,62500,19,379.84,56.1,19.0,38.0,39.0,457,4123,79,0.203,321000,133.74,69.94,25
I5_ B886,1900,62500,19,253.23,22.1,19.0,47.5,30.0,425,4840,72,0.175,276000,44.33,34.4,125
I5_ B887,2240,62500,19,253.23,162.4,19.0,47.5,30.0,417,1068,84,0.2,315000,45.75,61.43,30
I5_ B888,2300,62500,19,253.23,39.6,19.0,47.5,34.0,444,4123,80,0.16899999999999998,267000,55.65,70.82,45
I5_ B889,1560,62500,19,213.88,91.8,19.0,47.5,28.0,438,1068,83,0.163,257999,80.79,28.09,105
I5_ B890,2460,62500,19,213.88,21.6,19.0,47.5,36.0,443,4100,75,0.20900000000000002,330000,42.18,33.61,85
I5_ B891,1540,62500,19,213.88,26.4,19.0,47.5,37.0,436,4123,75,0.171,270000,79.34,70.27,40
I5_ B892,2520,62500,19,379.84,263.9,19.0,47.5,29.0,426,1068,82,0.186,294000,49.2,32.25,115
I5_ B893,2640,62500,19,379.84,263.9,19.0,47.5,34.0,449,1034,86,0.156,246000,84.38,58.27,35
I5_ B894,2660,62500,19,379.84,43.2,19.0,47.5,32.0,423,4100,76,0.207,327000,83.95,60.9,40
I5_ B895,2000,62500,19,253.23,31.2,19.0,57.0,33.0,450,4100,84,0.22599999999999998,357000,55.59,32.11,100
I5_ B896,2580,62500,19,253.23,31.2,19.0,57.0,31.0,431,4100,77,0.154,243000,34.11,39.55,105
I5_ B897,2300,62500,19,253.23,22.1,19.0,57.0,38.0,440,4840,73,0.207,327000,59.42,50.95,45
I5_ B898,2400,62500,19,213.88,120.0,19.0,57.0,29.0,444,1100,72,0.201,318000,53.94,43.33,110
I5_ B899,2160,62500,19,213.88,121.8,19.0,57.0,40.0,460,1068,83,0.194,306000,69.71,25.63,30
I5_ B900,1280,62500,19,213.88,66.3,19.0,57.0,29.0,445,1138,87,0.156,246000,106.3,50.04,40
I5_ B901,2360,62500,19,379.84,304.5,19.0,57.0,27.0,459,1034,82,0.18100000000000002,285000,71.73,45.31,140
I5_ B902,2140,62500,19,379.84,25.3,19.0,57.0,36.0,422,4318,82,0.171,270000,75.1,55.59,100
I5_ B903,1820,62500,19,379.84,183.6,19.0,57.0,30.0,449,1068,82,0.224,354000,149.07,60.09,25
I5_ B904,2040,62500,25,253.23,120.0,19.0,0.0,28.0,422,1100,73,0.201,318000,51.2,47.24,85
I5_ B905,2440,62500,25,253.23,182.7,19.0,0.0,32.0,442,1034,82,0.156,246000,42.28,61.93,30
I5_ B906,2200,62500,25,253.23,87.0,19.0,0.0,33.0,438,966,87,0.207,327000,62.47,70.51,30
I5_ B907,1580,62500,25,213.88,90.0,19.0,0.0,31.0,448,1100,80,0.156,246000,70.68,43.78,100
I5_ B908,2380,62500,25,213.88,22.1,19.0,0.0,38.0,430,4840,84,0.165,261000,53.83,57.99,30
I5_ B909,2400,62500,25,213.88,19.8,19.0,0.0,34.0,450,4318,82,0.179,282000,60.47,68.15,50
I5_ B910,1640,62500,25,379.84,183.6,19.0,0.0,35.0,460,1034,82,0.22599999999999998,357000,105.02,45.81,110
I5_ B911,2640,62500,25,379.84,223.3,19.0,0.0,33.0,438,1034,88,0.219,345000,50.94,55.22,75
I5_ B912,2760,62500,25,379.84,107.1,19.0,0.0,28.0,417,1138,84,0.188,297000,58.27,70.05,20
I5_ B913,1800,62500,25,253.23,91.8,19.0,25.0,30.0,435,1138,86,0.158,248999,43.62,39.75,95
I5_ B914,1860,62500,25,253.23,29.7,19.0,25.0,39.0,419,4123,83,0.201,318000,43.44,55.62,55
I5_ B915,2080,62500,25,253.23,66.3,19.0,25.0,38.0,457,1138,88,0.211,333000,63.78,47.76,35
I5_ B916,2160,62500,25,213.88,66.3,19.0,25.0,29.0,445,1138,86,0.184,291000,43.19,33.11,95
I5_ B917,1640,62500,25,213.88,21.6,19.0,25.0,38.0,423,4100,76,0.222,351000,59.32,58.08,30
I5_ B918,1340,62500,25,213.88,61.2,19.0,25.0,34.0,416,1068,83,0.158,248999,119.53,70.17,30
I5_ B919,1520,62500,25,379.84,263.9,19.0,25.0,31.0,451,1034,85,0.158,248999,89.44,31.08,145
I5_ B920,2680,62500,25,379.84,40.8,19.0,25.0,31.0,422,4840,75,0.163,257999,69.1,59.9,35
I5_ B921,1560,62500,25,379.84,145.0,19.0,25.0,39.0,451,966,88,0.222,351000,116.85,67.78,40
I5_ B922,2500,62500,25,253.23,91.8,19.0,50.0,35.0,451,1068,84,0.203,321000,30.99,26.84,135
I5_ B923,1600,62500,25,253.23,87.0,19.0,50.0,28.0,453,966,82,0.163,257999,59.4,55.36,100
I5_ B924,1520,62500,25,253.23,112.2,19.0,50.0,29.0,426,1034,85,0.152,240000,111.89,70.17,35
I5_ B925,1960,62500,25,213.88,66.3,19.0,50.0,31.0,426,1138,87,0.20900000000000002,330000,40.15,29.62,140
I5_ B926,1460,62500,25,213.88,87.0,19.0,50.0,28.0,428,966,84,0.154,243000,84.97,64.03,35
I5_ B927,2160,62500,25,213.88,61.2,19.0,50.0,36.0,430,1138,84,0.22,348000,55.82,70.25,40
I5_ B928,1940,62500,25,379.84,263.9,19.0,50.0,29.0,415,1034,83,0.203,321000,68.41,33.89,120
I5_ B929,2800,62500,25,379.84,43.2,19.0,50.0,33.0,451,4100,75,0.182,288000,57.39,55.27,25
I5_ B930,2760,62500,25,379.84,182.7,19.0,50.0,40.0,436,1034,88,0.162,255000,74.66,69.68,40
I5_ B931,1840,62500,25,253.23,25.5,19.0,62.5,28.0,448,4840,77,0.228,360000,57.58,46.62,105
I5_ B932,1580,62500,25,253.23,31.2,19.0,62.5,35.0,443,4100,84,0.201,318000,70.83,44.61,35
I5_ B933,2180,62500,25,253.23,130.0,19.0,62.5,33.0,450,1100,77,0.156,246000,54.14,50.27,25
I5_ B934,1520,62500,25,213.88,90.0,19.0,62.5,40.0,425,1100,82,0.186,294000,62.01,48.4,115
I5_ B935,1480,62500,25,213.88,90.0,19.0,62.5,28.0,422,1100,75,0.224,354000,84.26,36.26,30
I5_ B936,2420,62500,25,213.88,56.1,19.0,62.5,37.0,459,1138,84,0.192,303000,57.94,66.79,40
I5_ B937,1860,62500,25,379.84,127.5,19.0,62.5,27.0,451,1138,83,0.192,303000,58.75,43.47,165
I5_ B938,1940,62500,25,379.84,223.3,19.0,62.5,30.0,425,1068,85,0.201,318000,66.29,55.96,110
I5_ B939,2320,62500,25,379.84,182.7,19.0,62.5,40.0,434,1034,83,0.207,327000,97.94,42.91,40
I5_ B940,1820,62500,25,253.23,25.5,19.0,75.0,30.0,458,4840,79,0.182,288000,62.93,46.64,135
I5_ B941,1840,62500,25,253.23,91.8,19.0,75.0,30.0,457,1138,88,0.162,255000,76.6,47.76,40
I5_ B942,1740,62500,25,253.23,31.2,19.0,75.0,36.0,450,4100,73,0.175,276000,70.89,50.5,35
I5_ B943,1300,62500,25,213.88,29.7,19.0,75.0,32.0,431,4123,81,0.16699999999999998,264000,60.89,45.17,130
I5_ B944,1240,62500,25,213.88,91.8,19.0,75.0,27.0,442,1034,82,0.222,351000,103.89,38.18,25
I5_ B945,1460,62500,25,213.88,81.6,19.0,75.0,37.0,460,1068,83,0.205,324000,93.62,70.54,30
I5_ B946,1980,62500,25,379.84,116.0,19.0,75.0,37.0,444,966,88,0.16699999999999998,264000,59.36,45.96,175
I5_ B947,2580,62500,25,379.84,30.6,19.0,75.0,40.0,456,4840,78,0.177,279000,77.65,54.5,35
I5_ B948,2760,62500,25,379.84,182.7,19.0,75.0,39.0,439,1034,83,0.162,255000,60.76,43.34,30
I5_ B949,1920,60000,25,253.23,33.0,19.0,0.0,30.0,426,4123,82,0.186,294000,69.74,45.87,90
I5_ B950,2800,60000,25,253.23,140.0,19.0,0.0,27.0,443,1100,75,0.16699999999999998,264000,38.28,53.11,85
I5_ B951,2320,60000,25,253.23,66.3,19.0,0.0,28.0,417,1138,88,0.165,261000,75.69,70.74,20
I5_ B952,2800,60000,25,379.84,223.3,19.0,0.0,38.0,437,1034,88,0.175,276000,50.19,46.81,110
I5_ B953,2320,60000,25,379.84,45.9,19.0,0.0,31.0,448,1138,85,0.20900000000000002,330000,67.35,60.98,95
I5_ B954,1740,60000,25,379.84,12.1,19.0,0.0,30.0,417,4318,73,0.156,246000,125.46,72.37,90
I5_ B955,2580,60000,25,253.23,26.4,19.0,25.0,33.0,451,4100,78,0.165,261000,51.65,48.33,100
I5_ B956,2700,60000,25,253.23,22.1,19.0,25.0,32.0,439,4840,75,0.179,282000,40.4,57.08,85
I5_ B957,1620,60000,25,253.23,121.8,19.0,25.0,40.0,449,1068,85,0.211,333000,109.9,68.91,25
I5_ B958,2560,60000,25,379.84,46.4,19.0,25.0,32.0,440,966,85,0.177,279000,39.28,48.28,145
I5_ B959,2780,60000,25,379.84,203.0,19.0,25.0,27.0,419,1068,82,0.224,354000,83.42,61.11,30
I5_ B960,2180,60000,25,379.84,160.0,19.0,25.0,35.0,443,1100,78,0.179,282000,118.14,70.27,25
I5_ B961,2760,60000,25,253.23,18.7,19.0,50.0,34.0,448,4318,83,0.179,282000,38.51,45.02,115
I5_ B962,1580,60000,25,253.23,40.8,19.0,50.0,40.0,456,1138,83,0.192,303000,65.81,60.3,110
I5_ B963,2280,60000,25,253.23,142.1,19.0,50.0,35.0,437,1034,83,0.215,339000,77.66,70.3,25
I5_ B964,1520,60000,25,379.84,223.3,19.0,50.0,40.0,423,1034,86,0.16899999999999998,267000,133.33,33.16,135
I5_ B965,2140,60000,25,379.84,30.6,19.0,50.0,34.0,447,4840,80,0.224,354000,122.24,61.71,100
I5_ B966,2000,60000,25,379.84,45.9,19.0,50.0,31.0,456,1138,83,0.182,288000,97.65,71.55,105
I5_ B967,2080,60000,25,253.23,40.8,19.0,62.5,29.0,427,1138,88,0.22,348000,41.85,46.89,140
I5_ B968,2400,60000,25,253.23,110.0,19.0,62.5,35.0,441,1100,75,0.179,282000,76.32,62.09,35
I5_ B969,2220,60000,25,253.23,40.6,19.0,62.5,27.0,457,966,83,0.201,318000,58.85,73.1,105
I5_ B970,2060,60000,25,379.84,13.6,19.0,62.5,37.0,427,4840,77,0.184,291000,58.13,47.32,155
I5_ B971,1980,60000,25,379.84,243.6,19.0,62.5,29.0,441,1034,88,0.203,321000,116.98,55.18,110
I5_ B972,2220,60000,25,379.84,110.2,19.0,62.5,32.0,433,966,86,0.182,288000,86.13,71.07,45
I5_ B973,1960,60000,25,253.23,46.4,19.0,75.0,28.0,416,966,88,0.163,257999,45.44,48.73,150
I5_ B974,2740,60000,25,253.23,86.7,19.0,75.0,40.0,447,1138,84,0.20900000000000002,330000,44.78,57.54,35
I5_ B975,2440,60000,25,253.23,120.0,19.0,75.0,30.0,453,1100,75,0.228,360000,56.58,70.07,30
I5_ B976,1940,60000,25,379.84,13.2,19.0,75.0,40.0,435,4318,77,0.194,306000,62.71,47.86,155
I5_ B977,1940,60000,25,379.84,71.4,19.0,75.0,28.0,425,1034,87,0.179,282000,106.34,60.66,160
I5_ B978,1660,60000,25,379.84,45.9,19.0,75.0,33.0,421,1138,84,0.196,309000,105.55,72.66,115
I5_ B979,2400,60000,38,253.23,121.8,19.0,0.0,37.0,451,1034,87,0.205,324000,50.58,46.85,135
I5_ B980,2660,60000,38,253.23,56.1,19.0,0.0,28.0,445,1138,85,0.186,294000,39.62,63.14,105
I5_ B981,1520,60000,38,253.23,101.5,19.0,0.0,34.0,416,1034,86,0.224,354000,82.73,68.69,25
I5_ B982,1940,60000,38,379.84,162.4,19.0,0.0,40.0,420,1034,82,0.186,294000,58.53,42.14,160
I5_ B983,2500,60000,38,379.84,223.3,19.0,0.0,30.0,419,1034,85,0.163,257999,58.11,58.96,120
I5_ B984,1840,60000,38,379.84,160.0,19.0,0.0,31.0,436,1100,72,0.16699999999999998,264000,112.42,70.22,25
I5_ B985,1600,60000,38,253.23,69.6,19.0,38.0,33.0,430,966,82,0.22,348000,76.78,48.36,130
I5_ B986,2080,60000,38,253.23,26.4,19.0,38.0,35.0,436,4100,80,0.16899999999999998,267000,60.88,60.37,120
I5_ B987,2540,60000,38,253.23,30.6,19.0,38.0,36.0,426,1138,84,0.17300000000000001,273000,40.42,69.52,110
I5_ B988,2300,60000,38,379.84,223.3,19.0,38.0,27.0,420,1034,83,0.154,243000,53.12,48.84,140
I5_ B989,1600,60000,38,379.84,203.0,19.0,38.0,40.0,421,1034,82,0.165,261000,138.38,62.55,35
I5_ B990,2280,60000,38,379.84,12.1,19.0,38.0,38.0,455,4318,82,0.201,318000,84.64,69.72,110
I5_ B991,2300,60000,38,253.23,17.0,19.0,76.0,40.0,431,4840,78,0.177,279000,34.17,44.38,175
I5_ B992,2620,60000,38,253.23,35.7,19.0,76.0,28.0,419,1138,83,0.177,279000,29.88,58.4,175
I5_ B993,1520,60000,38,253.23,40.6,19.0,76.0,32.0,456,966,82,0.175,276000,77.12,71.41,120
I5_ B994,2420,60000,38,379.84,140.0,19.0,76.0,30.0,426,1100,84,0.171,270000,60.72,47.17,165
I5_ B995,2380,60000,38,379.84,28.9,19.0,76.0,36.0,443,4840,74,0.219,345000,86.38,55.97,140
I5_ B996,2000,60000,38,379.84,71.4,19.0,76.0,31.0,436,1034,83,0.179,282000,81.76,72.03,125
I5_ B997,2720,60000,38,253.23,130.0,19.0,95.0,29.0,456,1100,80,0.154,243000,47.57,43.21,185
I5_ B998,1760,60000,38,253.23,102.0,19.0,95.0,38.0,458,1034,84,0.163,257999,59.15,55.47,145
I5_ B999,1920,60000,38,253.23,142.1,19.0,95.0,30.0,432,1034,84,0.171,270000,69.22,69.9,45
I5_ B1000,2360,60000,38,379.84,76.5,19.0,95.0,32.0,439,1138,87,0.207,327000,57.8,45.55,195
I5_ B1001,2060,60000,38,379.84,35.7,19.0,95.0,28.0,416,1138,84,0.165,261000,79.62,62.21,185
I5_ B1002,2720,60000,38,379.84,18.7,19.0,95.0,34.0,442,4318,85,0.194,306000,98.58,69.97,35
I5_ B1003,2420,60000,38,253.23,69.6,19.0,114.0,34.0,427,966,83,0.16899999999999998,267000,49.14,47.17,180
I5_ B1004,2180,60000,38,253.23,71.4,19.0,114.0,37.0,449,1138,85,0.171,270000,59.59,56.37,40
I5_ B1005,1720,60000,38,253.23,61.2,19.0,114.0,36.0,430,1138,83,0.156,246000,99.34,69.99,50
I5_ B1006,2420,60000,38,379.84,33.6,19.0,114.0,29.0,442,4100,80,0.186,294000,46.75,48.65,220
I5_ B1007,1580,60000,38,379.84,76.5,19.0,114.0,40.0,421,1138,84,0.192,303000,93.57,56.52,170
I5_ B1008,2480,60000,38,379.84,23.8,19.0,114.0,29.0,442,4840,75,0.203,321000,88.96,71.12,40
I5_ B1009,1540,75000,25,253.23,81.6,19.0,0.0,28.0,442,1138,88,0.192,303000,93.13,47.72,100
I5_ B1010,2140,75000,25,253.23,31.2,19.0,0.0,32.0,424,4100,76,0.207,327000,70.38,61.02,30
I5_ B1011,1740,75000,25,253.23,90.0,19.0,0.0,40.0,426,1100,72,0.219,345000,102.12,70.24,20
I5_ B1012,3680,75000,25,395.91,102.0,19.0,0.0,38.0,419,1138,82,0.215,339000,29.96,45.54,125
I5_ B1013,3960,75000,25,395.91,43.2,19.0,0.0,34.0,426,4100,72,0.154,243000,42.94,61.89,35
I5_ B1014,3620,75000,25,395.91,132.6,19.0,0.0,36.0,457,1068,87,0.154,243000,51.87,70.57,55
I5_ B1015,2320,75000,25,379.84,43.2,19.0,0.0,36.0,456,4100,81,0.224,354000,59.77,42.41,135
I5_ B1016,2480,75000,25,379.84,132.6,19.0,0.0,37.0,415,1034,87,0.16699999999999998,264000,67.91,58.12,85
I5_ B1017,1920,75000,25,379.84,127.5,19.0,0.0,39.0,426,1138,83,0.175,276000,108.14,64.92,35
I5_ B1018,1820,75000,25,253.23,19.8,19.0,25.0,39.0,425,4318,82,0.182,288000,55.91,34.57,130
I5_ B1019,1760,75000,25,253.23,121.8,19.0,25.0,35.0,417,1068,82,0.162,255000,55.33,50.79,90
I5_ B1020,2080,75000,25,253.23,91.8,19.0,25.0,39.0,447,1068,82,0.188,297000,84.92,41.13,20
I5_ B1021,4800,75000,25,395.91,127.6,19.0,25.0,33.0,459,966,83,0.182,288000,22.36,44.78,115
I5_ B1022,3780,75000,25,395.91,42.9,19.0,25.0,39.0,422,4123,85,0.222,351000,32.19,40.18,100
I5_ B1023,4840,75000,25,395.91,42.5,19.0,25.0,33.0,458,4840,72,0.182,288000,38.07,69.91,50
I5_ B1024,1780,75000,25,379.84,173.4,19.0,25.0,39.0,446,1034,88,0.177,279000,79.09,42.49,145
I5_ B1025,1720,75000,25,379.84,223.3,19.0,25.0,34.0,436,1068,83,0.20900000000000002,330000,168.39,62.61,25
I5_ B1026,1540,75000,25,379.84,42.5,19.0,25.0,30.0,423,4840,74,0.207,327000,166.38,69.82,25
I5_ B1027,1940,75000,25,253.23,66.3,19.0,50.0,28.0,424,1138,87,0.20900000000000002,330000,39.92,43.39,105
I5_ B1028,2440,75000,25,253.23,130.0,19.0,50.0,31.0,442,1100,72,0.2,315000,55.69,42.57,30
I5_ B1029,2740,75000,25,253.23,90.0,19.0,50.0,39.0,451,1100,80,0.165,261000,49.81,42.68,35
I5_ B1030,3680,75000,25,395.91,43.2,19.0,50.0,36.0,451,4100,75,0.22,348000,34.13,37.72,125
I5_ B1031,3940,75000,25,395.91,112.2,19.0,50.0,32.0,435,1138,85,0.175,276000,36.44,57.64,105
I5_ B1032,4760,75000,25,395.91,180.0,19.0,50.0,39.0,423,1100,82,0.16,252000,40.89,59.8,65
I5_ B1033,2480,75000,25,379.84,132.6,19.0,50.0,40.0,435,1034,82,0.186,294000,62.85,33.31,160
I5_ B1034,1720,75000,25,379.84,263.9,19.0,50.0,39.0,452,1034,86,0.158,248999,114.96,44.45,25
I5_ B1035,2420,75000,25,379.84,34.0,19.0,50.0,35.0,451,4840,85,0.156,246000,110.09,70.57,35
I5_ B1036,2640,75000,25,253.23,31.2,19.0,62.5,35.0,425,4100,83,0.201,318000,55.73,47.14,120
I5_ B1037,2000,75000,25,253.23,110.0,19.0,62.5,34.0,434,1100,73,0.20900000000000002,330000,74.71,61.46,30
I5_ B1038,1520,75000,25,253.23,121.8,19.0,62.5,32.0,431,1068,83,0.215,339000,110.42,32.67,40
I5_ B1039,3600,75000,25,395.91,153.0,19.0,62.5,33.0,433,1068,85,0.207,327000,37.1,48.28,130
I5_ B1040,4540,75000,25,395.91,153.0,19.0,62.5,29.0,458,1068,83,0.192,303000,34.26,59.12,100
I5_ B1041,5140,75000,25,395.91,43.2,19.0,62.5,35.0,419,4100,76,0.16,252000,36.07,60.81,60
I5_ B1042,1560,75000,25,379.84,180.0,19.0,62.5,31.0,428,1100,83,0.217,342000,115.06,47.64,130
I5_ B1043,2220,75000,25,379.84,183.6,19.0,62.5,29.0,450,1068,82,0.16699999999999998,264000,82.53,46.02,120
I5_ B1044,2480,75000,25,379.84,43.2,19.0,62.5,29.0,446,4100,79,0.224,354000,85.32,62.03,35
