Repository: cpmalenab/fire-resistance

# Prediction of Fire Resistance of FRP-strengthened Concrete Beams using Machine Learning Techniques
Structural retrofitting of concrete buildings is necessitated by building aging, changes in occupancy, structural code updates, seismic events, and construction errors, with various techniques such as concrete jacketing, steel plate bonding, and Fiber Reinforced Polymer (FRP) application being utilized. FRP stands out due to its quick installation, lightweight nature, durability, and adaptability, but it suffers from diminished performance at *elevated temperatures* and potential adhesion failure.

File: data/fire_resistance.csv (part 50 of 50)
beam_name,length,concrete_area,concrete_cover,steel_area,frp_area,insulation_thickness,insulation_depth,conc_strength,steel_strength,frp_strength,glass_transition,thermal_conductivity,specific_heat,total_load,load_ratio,fire_resistance
I5_ B4005,3580,122500,38,395.91,223.3,38.0,38.0,40.0,430,1034,86,0.207,327000,57.23,67.6,75
I5_ B4006,2600,122500,38,379.84,49.5,38.0,38.0,29.0,415,4123,84,0.18100000000000002,285000,81.2,44.29,220
I5_ B4007,2140,122500,38,379.84,139.2,38.0,38.0,30.0,434,966,85,0.184,291000,96.8,57.76,60
I5_ B4008,2340,122500,38,379.84,35.7,38.0,38.0,31.0,459,4840,77,0.165,261000,115.57,69.65,55
I5_ B4009,5500,122500,38,593.87,304.5,38.0,38.0,39.0,417,1068,86,0.162,255000,37.35,43.77,255
I5_ B4010,4820,122500,38,593.87,304.5,38.0,38.0,34.0,459,1068,85,0.16899999999999998,267000,55.16,63.26,70
I5_ B4011,3840,122500,38,593.87,365.4,38.0,38.0,28.0,442,1034,88,0.192,303000,84.11,71.41,65
I5_ B4012,3900,122500,38,395.91,153.0,38.0,76.0,39.0,420,1068,82,0.16899999999999998,267000,35.09,44.21,230
I5_ B4013,3580,122500,38,395.91,173.4,38.0,76.0,37.0,444,1034,88,0.207,327000,48.49,57.63,75
I5_ B4014,5180,122500,38,395.91,48.0,38.0,76.0,31.0,415,4100,84,0.217,342000,43.65,69.24,65
I5_ B4015,2460,122500,38,379.84,35.7,38.0,76.0,35.0,415,4840,72,0.22599999999999998,357000,89.89,46.51,185
I5_ B4016,1860,122500,38,379.84,160.0,38.0,76.0,38.0,434,1100,76,0.192,303000,118.03,53.59,240
I5_ B4017,2080,122500,38,379.84,116.0,38.0,76.0,30.0,442,966,86,0.222,351000,118.8,70.8,55
I5_ B4018,4620,122500,38,593.87,304.5,38.0,76.0,38.0,443,1034,82,0.19,300000,41.88,47.41,230
I5_ B4019,4600,122500,38,593.87,426.3,38.0,76.0,32.0,435,1034,84,0.222,351000,61.05,58.0,70
I5_ B4020,5340,122500,38,593.87,127.6,38.0,76.0,28.0,421,966,86,0.154,243000,51.73,72.12,80
I5_ B4021,4580,122500,38,395.91,34.0,38.0,95.0,39.0,456,4840,72,0.217,342000,30.03,44.72,225
I5_ B4022,5260,122500,38,395.91,102.0,38.0,95.0,36.0,457,1138,85,0.16899999999999998,267000,31.47,55.1,255
I5_ B4023,3880,122500,38,395.91,112.2,38.0,95.0,30.0,460,1138,83,0.158,248999,52.43,70.13,95
I5_ B4024,2340,122500,38,379.84,203.0,38.0,95.0,38.0,438,1034,88,0.22,348000,96.09,43.84,300
I5_ B4025,2700,122500,38,379.84,243.6,38.0,95.0,31.0,433,1034,85,0.222,351000,93.78,55.37,205
I5_ B4026,1560,122500,38,379.84,243.6,38.0,95.0,33.0,458,1034,85,0.177,279000,213.14,69.56,60
I5_ B4027,4120,122500,38,593.87,193.8,38.0,95.0,40.0,450,1068,85,0.186,294000,55.79,47.17,300
I5_ B4028,4260,122500,38,593.87,150.8,38.0,95.0,35.0,426,966,85,0.186,294000,56.36,54.76,300
I5_ B4029,3680,122500,38,593.87,275.4,38.0,95.0,34.0,421,1034,87,0.192,303000,89.24,70.02,65
I5_ B4030,4800,122500,38,395.91,243.6,38.0,114.0,34.0,451,1068,84,0.158,248999,28.27,43.88,275
I5_ B4031,3540,122500,38,395.91,223.3,38.0,114.0,33.0,443,1034,88,0.179,282000,46.48,59.55,220
I5_ B4032,4140,122500,38,395.91,50.4,38.0,114.0,39.0,459,4100,75,0.16699999999999998,264000,59.1,69.28,85
I5_ B4033,1880,122500,38,379.84,133.4,38.0,114.0,37.0,438,966,88,0.19,300000,85.69,41.73,300
I5_ B4034,2240,122500,38,379.84,112.2,38.0,114.0,27.0,439,1138,88,0.175,276000,85.74,57.67,230
I5_ B4035,1520,122500,38,379.84,132.6,38.0,114.0,37.0,459,1138,83,0.228,360000,214.8,69.91,55
I5_ B4036,5340,122500,38,593.87,60.0,38.0,114.0,27.0,429,4100,85,0.188,297000,33.25,47.97,300
I5_ B4037,5340,122500,38,593.87,69.6,38.0,114.0,32.0,459,4100,80,0.18100000000000002,285000,43.98,54.72,280
I5_ B4038,4660,122500,38,593.87,107.1,38.0,114.0,31.0,426,1138,88,0.158,248999,51.69,71.6,105
I5_ B4039,3520,100000,25,395.91,112.2,38.0,0.0,28.0,424,1138,83,0.17300000000000001,273000,48.99,47.68,120
I5_ B4040,3640,100000,25,395.91,220.0,38.0,0.0,27.0,443,1100,74,0.154,243000,59.84,55.49,80
I5_ B4041,5500,100000,25,395.91,102.0,38.0,0.0,38.0,416,1138,87,0.192,303000,40.61,70.66,40
I5_ B4042,4100,100000,25,569.76,27.5,38.0,0.0,29.0,458,4318,77,0.194,306000,41.56,44.67,150
I5_ B4043,5680,100000,25,569.76,145.0,38.0,0.0,36.0,430,966,88,0.213,336000,32.86,53.43,120
I5_ B4044,4120,100000,25,569.76,127.5,38.0,0.0,38.0,432,1138,84,0.228,360000,63.21,66.68,35
I5_ B4045,4480,100000,25,593.87,42.5,38.0,0.0,29.0,453,4840,74,0.165,261000,49.08,42.92,235
I5_ B4046,4000,100000,25,593.87,234.6,38.0,0.0,40.0,423,1034,87,0.201,318000,74.01,57.51,90
I5_ B4047,3700,100000,25,593.87,365.4,38.0,0.0,30.0,418,1068,82,0.205,324000,106.12,70.86,45
I5_ B4048,3900,100000,25,395.91,42.5,38.0,25.0,37.0,443,4840,73,0.211,333000,45.09,45.68,140
I5_ B4049,4040,100000,25,395.91,223.3,38.0,25.0,29.0,421,1068,83,0.16,252000,49.12,54.76,110
I5_ B4050,3860,100000,25,395.91,52.8,38.0,25.0,32.0,449,4100,77,0.158,248999,66.84,70.57,40
I5_ B4051,5200,100000,25,569.76,304.5,38.0,25.0,36.0,417,1034,87,0.177,279000,28.38,42.15,155
I5_ B4052,4940,100000,25,569.76,324.8,38.0,25.0,27.0,428,1068,88,0.177,279000,44.39,61.9,55
I5_ B4053,4580,100000,25,569.76,255.0,38.0,25.0,37.0,432,1034,85,0.179,282000,58.78,70.35,40
I5_ B4054,3980,100000,25,593.87,365.4,38.0,25.0,33.0,443,1068,86,0.17300000000000001,273000,66.08,36.99,140
I5_ B4055,5300,100000,25,593.87,82.5,38.0,25.0,38.0,439,4123,78,0.192,303000,61.35,59.44,45
I5_ B4056,4840,100000,25,593.87,82.5,38.0,25.0,27.0,449,4123,79,0.20900000000000002,330000,82.23,70.94,45
I5_ B4057,3940,100000,25,395.91,163.2,38.0,50.0,36.0,436,1034,84,0.182,288000,41.4,46.12,160
I5_ B4058,4580,100000,25,395.91,24.2,38.0,50.0,37.0,434,4318,76,0.186,294000,38.64,55.33,135
I5_ B4059,4900,100000,25,395.91,43.2,38.0,50.0,40.0,439,4100,81,0.154,243000,51.76,70.2,60
I5_ B4060,4540,100000,25,569.76,145.0,38.0,50.0,32.0,423,966,86,0.156,246000,33.92,46.76,175
I5_ B4061,4940,100000,25,569.76,127.5,38.0,50.0,27.0,415,1138,82,0.186,294000,49.34,62.25,110
I5_ B4062,4720,100000,25,569.76,42.5,38.0,50.0,34.0,455,4840,72,0.2,315000,64.36,71.23,50
I5_ B4063,4220,100000,25,593.87,255.0,38.0,50.0,37.0,432,1034,87,0.201,318000,60.1,48.64,150
I5_ B4064,5440,100000,25,593.87,507.5,38.0,50.0,30.0,455,1034,85,0.224,354000,66.55,60.55,55
I5_ B4065,5280,100000,25,593.87,52.8,38.0,50.0,39.0,424,4100,81,0.186,294000,64.19,70.65,55
I5_ B4066,4420,100000,25,395.91,122.4,38.0,62.5,37.0,458,1138,87,0.17300000000000001,273000,35.59,41.72,180
I5_ B4067,5160,100000,25,395.91,59.4,38.0,62.5,32.0,452,4123,77,0.188,297000,40.31,47.72,125
I5_ B4068,4300,100000,25,395.91,22.0,38.0,62.5,30.0,445,4318,77,0.215,339000,49.06,71.48,55
I5_ B4069,4600,100000,25,569.76,69.3,38.0,62.5,34.0,414,4123,83,0.18100000000000002,285000,38.91,45.6,190
I5_ B4070,4680,100000,25,569.76,406.0,38.0,62.5,28.0,458,1034,86,0.186,294000,46.88,54.77,165
I5_ B4071,5660,100000,25,569.76,345.1,38.0,62.5,29.0,414,1034,86,0.163,257999,52.34,70.98,75
I5_ B4072,3640,100000,25,593.87,107.1,38.0,62.5,31.0,418,1138,88,0.156,246000,53.43,46.13,230
I5_ B4073,4500,100000,25,593.87,365.4,38.0,62.5,36.0,459,1068,83,0.196,309000,79.75,48.77,55
I5_ B4074,5480,100000,25,593.87,82.5,38.0,62.5,37.0,422,4123,84,0.22599999999999998,357000,72.9,70.99,55
I5_ B4075,5440,100000,25,395.91,42.5,38.0,75.0,31.0,431,4840,83,0.186,294000,32.22,47.17,170
I5_ B4076,5200,100000,25,395.91,127.5,38.0,75.0,39.0,437,1138,86,0.207,327000,44.97,59.8,65
I5_ B4077,4520,100000,25,395.91,183.6,38.0,75.0,27.0,418,1034,85,0.196,309000,52.47,61.26,60
I5_ B4078,5540,100000,25,569.76,304.5,38.0,75.0,38.0,416,1034,85,0.158,248999,35.37,47.88,195
I5_ B4079,4540,100000,25,569.76,122.4,38.0,75.0,38.0,428,1138,83,0.194,306000,54.14,58.89,155
I5_ B4080,5960,100000,25,569.76,27.5,38.0,75.0,38.0,418,4318,77,0.154,243000,38.55,68.93,70
I5_ B4081,3520,100000,25,593.87,35.7,38.0,75.0,37.0,451,4840,72,0.179,282000,65.31,48.88,205
I5_ B4082,5240,100000,25,593.87,220.0,38.0,75.0,35.0,435,1100,76,0.211,333000,47.57,53.57,185
I5_ B4083,5220,100000,25,593.87,250.0,38.0,75.0,34.0,432,1100,76,0.22599999999999998,357000,76.34,70.33,55
I5_ B4084,5220,100000,38,395.91,145.0,38.0,0.0,33.0,415,966,88,0.19799999999999998,312000,26.91,42.69,190
I5_ B4085,4380,100000,38,395.91,243.6,38.0,0.0,31.0,438,1034,87,0.20900000000000002,330000,46.17,62.44,50
I5_ B4086,5480,100000,38,395.91,122.4,38.0,0.0,39.0,453,1138,88,0.182,288000,46.05,69.93,35
I5_ B4087,6060,100000,38,569.76,82.5,38.0,0.0,34.0,419,4123,80,0.16,252000,28.96,44.98,190
I5_ B4088,4180,100000,38,569.76,255.0,38.0,0.0,29.0,425,1068,86,0.158,248999,60.72,59.97,40
I5_ B4089,4380,100000,38,569.76,82.5,38.0,0.0,32.0,441,4123,80,0.213,336000,62.4,71.55,40
I5_ B4090,4500,100000,38,593.87,35.7,38.0,0.0,40.0,422,4840,73,0.156,246000,47.19,48.32,175
I5_ B4091,4480,100000,38,593.87,23.1,38.0,0.0,39.0,414,4318,82,0.207,327000,52.88,53.81,160
I5_ B4092,4340,100000,38,593.87,214.2,38.0,0.0,34.0,460,1068,87,0.207,327000,90.14,70.59,45
I5_ B4093,3720,100000,38,395.91,127.5,38.0,38.0,33.0,442,1138,86,0.165,261000,44.84,48.22,175
I5_ B4094,3660,100000,38,395.91,145.0,38.0,38.0,27.0,416,966,83,0.211,333000,61.08,61.21,50
I5_ B4095,3620,100000,38,395.91,263.9,38.0,38.0,27.0,425,1034,85,0.228,360000,63.09,51.84,45
I5_ B4096,5700,100000,38,569.76,255.0,38.0,38.0,29.0,452,1068,88,0.203,321000,35.34,45.67,160
I5_ B4097,5900,100000,38,569.76,255.0,38.0,38.0,39.0,455,1034,86,0.222,351000,47.73,63.54,55
I5_ B4098,4800,100000,38,569.76,121.8,38.0,38.0,30.0,442,966,87,0.219,345000,48.68,71.93,50
I5_ B4099,4480,100000,38,593.87,200.0,38.0,38.0,38.0,433,1100,78,0.182,288000,47.69,46.6,240
I5_ B4100,4440,100000,38,593.87,112.2,38.0,38.0,35.0,444,1138,85,0.222,351000,63.32,62.36,140
I5_ B4101,3720,100000,38,593.87,145.0,38.0,38.0,39.0,433,966,85,0.165,261000,86.65,69.26,50
I5_ B4102,4840,100000,38,395.91,59.4,38.0,76.0,37.0,452,4123,78,0.16899999999999998,267000,38.52,47.24,210
I5_ B4103,4880,100000,38,395.91,122.4,38.0,76.0,40.0,439,1138,85,0.184,291000,43.47,56.72,65
I5_ B4104,5020,100000,38,395.91,183.6,38.0,76.0,29.0,437,1068,82,0.219,345000,48.14,59.96,60
I5_ B4105,5000,100000,38,569.76,250.0,38.0,76.0,35.0,438,1100,74,0.19,300000,33.76,44.04,220
I5_ B4106,5620,100000,38,569.76,42.5,38.0,76.0,37.0,432,4840,83,0.175,276000,35.78,53.87,195
I5_ B4107,4620,100000,38,569.76,145.0,38.0,76.0,27.0,416,966,82,0.2,315000,54.39,72.09,60
I5_ B4108,5280,100000,38,593.87,40.8,38.0,76.0,32.0,430,4840,80,0.201,318000,39.3,43.79,275
I5_ B4109,4520,100000,38,593.87,82.5,38.0,76.0,31.0,423,4123,73,0.217,342000,76.7,63.75,55
I5_ B4110,3700,100000,38,593.87,255.0,38.0,76.0,28.0,451,1068,84,0.215,339000,109.72,70.94,65
I5_ B4111,4580,100000,38,395.91,52.8,38.0,95.0,27.0,423,4100,85,0.194,306000,34.35,47.8,210
I5_ B4112,4020,100000,38,395.91,263.9,38.0,95.0,28.0,443,1068,84,0.171,270000,52.67,44.24,55
I5_ B4113,4260,100000,38,395.91,57.6,38.0,95.0,28.0,445,4100,76,0.154,243000,66.87,70.42,65
I5_ B4114,5080,100000,38,569.76,40.8,38.0,95.0,32.0,420,4840,72,0.207,327000,31.94,48.89,280
I5_ B4115,4720,100000,38,569.76,69.3,38.0,95.0,27.0,425,4123,77,0.17300000000000001,273000,44.63,58.97,230
I5_ B4116,6080,100000,38,569.76,82.5,38.0,95.0,33.0,455,4123,74,0.188,297000,52.29,70.7,60
I5_ B4117,5040,100000,38,593.87,107.1,38.0,95.0,27.0,422,1138,88,0.211,333000,39.34,44.38,275
I5_ B4118,3660,100000,38,593.87,250.0,38.0,95.0,38.0,436,1100,81,0.19,300000,86.44,60.23,75
I5_ B4119,5060,100000,38,593.87,365.4,38.0,95.0,27.0,435,1034,82,0.165,261000,71.74,62.38,80
I5_ B4120,5420,100000,38,395.91,182.7,38.0,114.0,35.0,448,1068,88,0.16,252000,29.85,44.29,255
I5_ B4121,4320,100000,38,395.91,145.0,38.0,114.0,38.0,428,966,85,0.215,339000,40.51,51.13,190
I5_ B4122,4260,100000,38,395.91,145.0,38.0,114.0,30.0,419,966,86,0.201,318000,54.44,71.0,55
I5_ B4123,5280,100000,38,569.76,117.3,38.0,114.0,31.0,457,1138,87,0.18100000000000002,285000,29.22,44.97,300
I5_ B4124,4060,100000,38,569.76,27.5,38.0,114.0,33.0,426,4318,81,0.201,318000,42.47,56.14,250
I5_ B4125,4180,100000,38,569.76,27.5,38.0,114.0,32.0,436,4318,82,0.203,321000,65.0,70.99,65
I5_ B4126,3740,100000,38,593.87,127.5,38.0,114.0,38.0,425,1138,86,0.16699999999999998,264000,59.25,49.03,295
I5_ B4127,4120,100000,38,593.87,304.5,38.0,114.0,40.0,414,1068,87,0.158,248999,69.76,58.97,80
I5_ B4128,5500,100000,38,593.87,145.0,38.0,114.0,39.0,444,966,88,0.211,333000,63.2,69.44,65
I5_ B4129,3560,120000,25,395.91,163.2,38.0,0.0,34.0,419,1068,86,0.20900000000000002,330000,43.17,43.2,10
I5_ B4130,4840,120000,25,395.91,107.1,38.0,0.0,30.0,460,1138,87,0.158,248999,46.35,59.77,85
I5_ B4131,5360,120000,25,395.91,37.4,38.0,0.0,40.0,424,4840,79,0.219,345000,45.8,69.85,40
I5_ B4132,5360,120000,25,569.76,224.4,38.0,0.0,30.0,431,1034,86,0.20900000000000002,330000,31.69,42.54,130
I5_ B4133,4300,120000,25,569.76,204.0,38.0,0.0,31.0,414,1068,86,0.207,327000,52.33,63.91,50
I5_ B4134,4860,120000,25,569.76,102.0,38.0,0.0,30.0,453,1138,86,0.213,336000,47.79,71.72,85
I5_ B4135,3860,120000,25,593.87,385.7,38.0,0.0,39.0,430,1034,87,0.16,252000,75.1,48.17,105
I5_ B4136,3920,120000,25,593.87,385.7,38.0,0.0,31.0,453,1068,84,0.211,333000,89.12,55.43,90
I5_ B4137,4920,120000,25,593.87,214.2,38.0,0.0,39.0,453,1068,86,0.171,270000,73.83,70.2,40
I5_ B4138,4560,120000,25,395.91,45.9,38.0,25.0,30.0,427,4840,79,0.196,309000,35.08,44.99,120
I5_ B4139,4220,120000,25,395.91,200.0,38.0,25.0,34.0,436,1100,75,0.186,294000,57.88,61.82,45
I5_ B4140,3720,120000,25,395.91,59.4,38.0,25.0,37.0,417,4123,84,0.16,252000,69.56,70.21,50
I5_ B4141,6000,120000,25,569.76,156.6,38.0,25.0,40.0,448,966,87,0.215,339000,27.69,43.91,155
I5_ B4142,4720,120000,25,569.76,85.8,38.0,25.0,35.0,436,4123,80,0.163,257999,56.27,54.51,100
I5_ B4143,4900,120000,25,569.76,51.0,38.0,25.0,32.0,428,4840,79,0.16899999999999998,267000,52.22,70.11,50
I5_ B4144,4680,120000,25,593.87,117.3,38.0,25.0,37.0,450,1138,87,0.213,336000,51.06,47.06,175
I5_ B4145,5240,120000,25,593.87,139.2,38.0,25.0,40.0,448,966,82,0.217,342000,61.08,61.46,120
I5_ B4146,3540,120000,25,593.87,75.9,38.0,25.0,33.0,424,4123,81,0.222,351000,109.96,70.63,40
I5_ B4147,4040,120000,25,395.91,107.1,38.0,50.0,28.0,415,1138,83,0.179,282000,39.64,48.1,135
I5_ B4148,3980,120000,25,395.91,180.0,38.0,50.0,36.0,455,1100,83,0.163,257999,57.7,58.14,70
I5_ B4149,5180,120000,25,395.91,263.9,38.0,50.0,27.0,426,1034,82,0.22599999999999998,357000,45.0,69.96,65
I5_ B4150,5320,120000,25,569.76,200.0,38.0,50.0,37.0,450,1100,73,0.16,252000,33.42,46.48,190
I5_ B4151,5220,120000,25,569.76,102.0,38.0,50.0,39.0,420,1138,83,0.207,327000,43.33,57.45,140
I5_ B4152,4480,120000,25,569.76,44.2,38.0,50.0,34.0,460,4840,75,0.16,252000,57.89,70.84,55
I5_ B4153,3900,120000,25,593.87,62.4,38.0,50.0,37.0,454,4100,83,0.19,300000,63.63,45.2,15
I5_ B4154,5040,120000,25,593.87,306.0,38.0,50.0,35.0,457,1034,86,0.194,306000,71.24,60.98,15
I5_ B4155,4200,120000,25,593.87,47.6,38.0,50.0,35.0,419,4840,76,0.224,354000,77.94,70.6,55
I5_ B4156,4740,120000,25,395.91,49.3,38.0,62.5,28.0,439,4840,79,0.22599999999999998,357000,40.61,46.52,140
I5_ B4157,3680,120000,25,395.91,112.2,38.0,62.5,30.0,424,1138,84,0.205,324000,46.3,47.66,155
I5_ B4158,3840,120000,25,395.91,204.0,38.0,62.5,31.0,448,1034,83,0.16699999999999998,264000,68.85,69.4,90
I5_ B4159,5820,120000,25,569.76,137.7,38.0,62.5,35.0,440,1138,88,0.184,291000,29.67,44.54,220
I5_ B4160,4920,120000,25,569.76,324.8,38.0,62.5,40.0,438,1034,87,0.205,324000,54.69,47.05,65
I5_ B4161,5780,120000,25,569.76,26.4,38.0,62.5,28.0,453,4318,85,0.196,309000,42.03,72.61,70
I5_ B4162,5460,120000,25,593.87,224.4,38.0,62.5,34.0,442,1068,84,0.19,300000,42.46,44.94,225
I5_ B4163,5060,120000,25,593.87,52.8,38.0,62.5,31.0,431,4100,82,0.224,354000,56.09,54.85,165
I5_ B4164,3700,120000,25,593.87,285.6,38.0,62.5,31.0,425,1068,87,0.182,288000,102.64,70.51,55
I5_ B4165,4260,120000,25,395.91,52.8,38.0,75.0,30.0,453,4100,82,0.163,257999,41.65,37.76,200
I5_ B4166,5320,120000,25,395.91,210.0,38.0,75.0,30.0,426,1100,77,0.196,309000,38.85,54.82,75
I5_ B4167,4620,120000,25,395.91,150.0,38.0,75.0,34.0,423,1100,73,0.163,257999,49.29,70.53,65
I5_ B4168,4900,120000,25,569.76,150.8,38.0,75.0,28.0,430,966,82,0.196,309000,33.36,45.68,225
I5_ B4169,4400,120000,25,569.76,72.0,38.0,75.0,34.0,458,4100,77,0.16699999999999998,264000,57.22,59.12,60
I5_ B4170,5120,120000,25,569.76,234.6,38.0,75.0,37.0,422,1034,86,0.186,294000,55.73,70.3,65
I5_ B4171,3560,120000,25,593.87,210.0,38.0,75.0,27.0,428,1100,78,0.179,282000,66.89,46.68,240
I5_ B4172,4920,120000,25,593.87,145.0,38.0,75.0,33.0,424,966,82,0.154,243000,58.71,63.3,165
I5_ B4173,3880,120000,25,593.87,28.6,38.0,75.0,31.0,457,4318,78,0.224,354000,89.86,71.44,60
I5_ B4174,3700,120000,38,395.91,28.6,38.0,0.0,38.0,416,4318,82,0.20900000000000002,330000,40.26,42.81,155
I5_ B4175,4220,120000,38,395.91,122.4,38.0,0.0,32.0,440,1138,84,0.192,303000,49.59,53.76,140
I5_ B4176,3780,120000,38,395.91,35.7,38.0,0.0,37.0,432,4840,75,0.228,360000,71.42,69.79,35
I5_ B4177,5800,120000,38,569.76,255.0,38.0,0.0,34.0,434,1034,84,0.22,348000,33.33,48.05,160
I5_ B4178,4560,120000,38,569.76,85.8,38.0,0.0,40.0,451,4123,73,0.19799999999999998,312000,56.41,53.07,135
I5_ B4179,5020,120000,38,569.76,147.9,38.0,0.0,34.0,435,1138,82,0.152,240000,51.63,67.71,35
I5_ B4180,5140,120000,38,593.87,107.1,38.0,0.0,32.0,455,1138,85,0.19,300000,45.2,47.18,260
I5_ B4181,4660,120000,38,593.87,365.4,38.0,0.0,27.0,415,1068,86,0.19,300000,70.7,60.65,60
I5_ B4182,4620,120000,38,593.87,304.5,38.0,0.0,33.0,422,1068,83,0.194,306000,70.0,69.47,70
I5_ B4183,5160,120000,38,395.91,150.8,38.0,38.0,29.0,433,966,84,0.175,276000,27.21,42.88,185
I5_ B4184,4700,120000,38,395.91,37.4,38.0,38.0,35.0,418,4840,82,0.16699999999999998,264000,43.11,48.01,140
I5_ B4185,3880,120000,38,395.91,27.5,38.0,38.0,38.0,432,4318,83,0.207,327000,63.11,66.59,50
I5_ B4186,4060,120000,38,569.76,156.6,38.0,38.0,39.0,421,966,85,0.224,354000,42.87,46.64,185
I5_ B4187,4780,120000,38,569.76,466.9,38.0,38.0,28.0,456,1034,86,0.215,339000,54.2,55.92,55
I5_ B4188,6080,120000,38,569.76,40.8,38.0,38.0,31.0,422,4840,83,0.188,297000,37.9,70.95,55
I5_ B4189,5240,120000,38,593.87,137.7,38.0,38.0,29.0,434,1138,88,0.19,300000,39.94,45.65,235
I5_ B4190,4220,120000,38,593.87,112.2,38.0,38.0,31.0,445,1138,85,0.17300000000000001,273000,60.47,62.06,205
I5_ B4191,4580,120000,38,593.87,365.4,38.0,38.0,40.0,454,1068,84,0.207,327000,83.25,69.65,65
I5_ B4192,4500,120000,38,395.91,243.6,38.0,76.0,29.0,431,1068,85,0.194,306000,33.9,42.81,225
I5_ B4193,4060,120000,38,395.91,52.8,38.0,76.0,35.0,450,4123,75,0.22599999999999998,357000,47.24,56.56,185
I5_ B4194,4660,120000,38,395.91,107.1,38.0,76.0,30.0,421,1138,82,0.201,318000,55.84,69.27,90
I5_ B4195,4520,120000,38,569.76,107.1,38.0,76.0,27.0,445,1138,85,0.156,246000,33.88,46.67,275
I5_ B4196,4360,120000,38,569.76,132.6,38.0,76.0,32.0,445,1138,87,0.203,321000,57.54,58.41,165
I5_ B4197,5400,120000,38,569.76,64.8,38.0,76.0,27.0,430,4100,81,0.207,327000,47.95,71.2,60
I5_ B4198,4040,120000,38,593.87,64.8,38.0,76.0,36.0,459,4100,79,0.219,345000,58.92,42.54,285
I5_ B4199,4980,120000,38,593.87,30.8,38.0,76.0,30.0,433,4318,75,0.196,309000,55.57,57.3,195
I5_ B4200,3880,120000,38,593.87,406.0,38.0,76.0,31.0,428,1034,84,0.207,327000,93.54,70.22,55
I5_ B4201,4580,120000,38,395.91,38.4,38.0,95.0,36.0,418,4100,73,0.19,300000,31.28,43.97,265
I5_ B4202,4480,120000,38,395.91,132.6,38.0,95.0,36.0,439,1138,85,0.207,327000,51.06,55.58,65
I5_ B4203,4580,120000,38,395.91,102.0,38.0,95.0,39.0,448,1138,84,0.207,327000,54.41,69.58,70
I5_ B4204,5980,120000,38,569.76,153.0,38.0,95.0,33.0,436,1138,87,0.186,294000,32.17,45.37,240
I5_ B4205,4120,120000,38,569.76,116.0,38.0,95.0,36.0,426,966,83,0.215,339000,41.99,55.01,210
I5_ B4206,4500,120000,38,569.76,150.8,38.0,95.0,34.0,438,966,83,0.19799999999999998,312000,55.89,71.28,60
I5_ B4207,4600,120000,38,593.87,220.0,38.0,95.0,33.0,446,1100,78,0.211,333000,53.63,45.81,245
I5_ B4208,4560,120000,38,593.87,55.2,38.0,95.0,30.0,426,4100,82,0.192,303000,67.32,62.51,185
I5_ B4209,3900,120000,38,593.87,30.8,38.0,95.0,30.0,433,4318,81,0.201,318000,77.95,71.48,60
I5_ B4210,4520,120000,38,395.91,69.3,38.0,114.0,29.0,453,4123,75,0.22,348000,35.27,43.37,260
I5_ B4211,4860,120000,38,395.91,153.0,38.0,114.0,36.0,457,1034,83,0.162,255000,40.76,54.29,215
I5_ B4212,4420,120000,38,395.91,117.3,38.0,114.0,38.0,456,1138,84,0.154,243000,56.44,69.58,70
I5_ B4213,4820,120000,38,569.76,82.5,38.0,114.0,36.0,421,4123,78,0.17300000000000001,273000,40.36,43.7,300
I5_ B4214,4160,120000,38,569.76,64.8,38.0,114.0,33.0,420,4100,79,0.211,333000,65.91,62.07,85
I5_ B4215,6060,120000,38,569.76,234.6,38.0,114.0,30.0,446,1068,82,0.205,324000,44.07,71.32,65
I5_ B4216,5100,120000,38,593.87,204.0,38.0,114.0,37.0,418,1068,83,0.211,333000,40.84,43.81,300
I5_ B4217,5100,120000,38,593.87,204.0,38.0,114.0,32.0,449,1068,88,0.158,248999,63.07,61.91,80
I5_ B4218,4380,120000,38,593.87,28.6,38.0,114.0,39.0,441,4318,73,0.17300000000000001,273000,78.17,68.26,65
I5_ B4219,4520,140000,25,569.76,35.7,38.0,0.0,33.0,457,4840,80,0.158,248999,37.13,47.87,135
I5_ B4220,4580,140000,25,569.76,426.3,38.0,0.0,33.0,426,1034,88,0.203,321000,47.35,53.11,115
I5_ B4221,4660,140000,25,569.76,224.4,38.0,0.0,29.0,438,1068,82,0.184,291000,61.94,70.63,50
I5_ B4222,4720,140000,25,593.87,426.3,38.0,0.0,29.0,435,1068,88,0.22,348000,58.08,44.04,115
I5_ B4223,3920,140000,25,593.87,35.7,38.0,0.0,38.0,444,4840,79,0.224,354000,77.64,62.6,120
I5_ B4224,5060,140000,25,593.87,385.7,38.0,0.0,31.0,433,1034,83,0.165,261000,71.23,69.73,50
I5_ B4225,4740,140000,25,854.64,35.7,38.0,0.0,27.0,460,4840,76,0.16699999999999998,264000,49.26,44.38,210
I5_ B4226,6020,140000,25,854.64,52.8,38.0,0.0,36.0,432,4100,78,0.154,243000,45.36,56.28,165
I5_ B4227,5960,140000,25,854.64,230.0,38.0,0.0,27.0,439,1100,78,0.165,261000,56.9,72.04,100
I5_ B4228,6180,140000,25,569.76,240.0,38.0,25.0,29.0,418,1100,73,0.19799999999999998,312000,27.77,44.13,140
I5_ B4229,4160,140000,25,569.76,224.4,38.0,25.0,27.0,450,1034,85,0.188,297000,61.98,62.38,110
I5_ B4230,5560,140000,25,569.76,304.5,38.0,25.0,40.0,414,1068,87,0.213,336000,48.02,69.28,60
I5_ B4231,5260,140000,25,593.87,31.9,38.0,25.0,38.0,455,4318,78,0.22,348000,46.89,45.06,175
I5_ B4232,4420,140000,25,593.87,224.4,38.0,25.0,30.0,416,1068,85,0.171,270000,61.59,52.7,120
I5_ B4233,4900,140000,25,593.87,49.3,38.0,25.0,34.0,414,4840,73,0.162,255000,68.87,70.13,50
I5_ B4234,6120,140000,25,854.64,156.6,38.0,25.0,35.0,419,966,83,0.16899999999999998,267000,38.41,49.05,170
I5_ B4235,4640,140000,25,854.64,52.7,38.0,25.0,33.0,416,4840,73,0.22,348000,67.91,56.04,170
I5_ B4236,5800,140000,25,854.64,487.2,38.0,25.0,36.0,439,1034,83,0.184,291000,66.91,70.37,65
I5_ B4237,4500,140000,25,569.76,244.8,38.0,50.0,28.0,451,1034,86,0.215,339000,40.11,45.23,175
I5_ B4238,6000,140000,25,569.76,158.1,38.0,50.0,31.0,449,1138,83,0.217,342000,43.33,61.15,125
I5_ B4239,5140,140000,25,569.76,153.0,38.0,50.0,38.0,456,1138,87,0.213,336000,54.79,66.14,60
I5_ B4240,5040,140000,25,593.87,426.3,38.0,50.0,27.0,446,1034,82,0.177,279000,47.75,46.61,165
I5_ B4241,4620,140000,25,593.87,145.0,38.0,50.0,36.0,441,966,85,0.222,351000,56.83,55.96,165
I5_ B4242,5440,140000,25,593.87,466.9,38.0,50.0,34.0,455,1034,86,0.219,345000,84.75,69.86,55
I5_ B4243,4280,140000,25,854.64,47.6,38.0,50.0,35.0,423,4840,81,0.20900000000000002,330000,61.25,49.15,220
I5_ B4244,4660,140000,25,854.64,487.2,38.0,50.0,28.0,436,1068,85,0.188,297000,82.17,59.73,140
I5_ B4245,5800,140000,25,854.64,45.9,38.0,50.0,36.0,450,4840,72,0.219,345000,62.63,71.37,125
I5_ B4246,5840,140000,25,569.76,121.8,38.0,62.5,30.0,459,966,86,0.196,309000,28.56,47.63,220
I5_ B4247,5300,140000,25,569.76,280.0,38.0,62.5,32.0,445,1100,82,0.177,279000,47.67,53.2,140
I5_ B4248,5000,140000,25,569.76,22.0,38.0,62.5,34.0,430,4318,82,0.211,333000,51.31,71.16,135
I5_ B4249,4940,140000,25,593.87,112.2,38.0,62.5,35.0,423,1138,85,0.213,336000,44.16,45.81,195
I5_ B4250,3840,140000,25,593.87,142.8,38.0,62.5,37.0,451,1138,87,0.219,345000,75.75,57.74,165
I5_ B4251,3680,140000,25,593.87,426.3,38.0,62.5,30.0,439,1034,85,0.228,360000,102.8,69.68,55
I5_ B4252,4380,140000,25,854.64,30.8,38.0,62.5,34.0,448,4318,82,0.165,261000,56.62,46.69,265
I5_ B4253,4380,140000,25,854.64,127.5,38.0,62.5,28.0,438,1138,85,0.171,270000,63.95,55.28,235
I5_ B4254,5760,140000,25,854.64,72.0,38.0,62.5,40.0,450,4100,80,0.213,336000,68.63,71.05,65
I5_ B4255,4040,140000,25,569.76,75.9,38.0,75.0,29.0,438,4123,78,0.211,333000,43.77,42.68,215
I5_ B4256,4300,140000,25,569.76,385.7,38.0,75.0,27.0,417,1068,85,0.196,309000,54.74,55.23,155
I5_ B4257,5460,140000,25,569.76,324.8,38.0,75.0,34.0,437,1034,84,0.211,333000,57.09,69.59,75
I5_ B4258,5100,140000,25,593.87,34.0,38.0,75.0,36.0,456,4840,80,0.207,327000,42.54,44.51,290
I5_ B4259,4600,140000,25,593.87,385.7,38.0,75.0,30.0,454,1068,85,0.163,257999,74.62,63.45,70
I5_ B4260,4420,140000,25,593.87,142.8,38.0,75.0,40.0,443,1138,86,0.158,248999,80.22,66.59,70
I5_ B4261,6040,140000,25,854.64,487.2,38.0,75.0,33.0,458,1068,88,0.207,327000,46.21,43.74,215
I5_ B4262,5740,140000,25,854.64,406.0,38.0,75.0,30.0,429,1068,82,0.175,276000,54.64,54.49,200
I5_ B4263,4800,140000,25,854.64,204.0,38.0,75.0,31.0,423,1034,87,0.163,257999,76.5,71.49,170
I5_ B4264,4960,140000,38,569.76,34.1,38.0,0.0,33.0,419,4318,83,0.186,294000,37.23,47.28,200
I5_ B4265,4940,140000,38,569.76,26.4,38.0,0.0,33.0,447,4318,75,0.192,303000,40.57,61.46,140
I5_ B4266,4680,140000,38,569.76,69.6,38.0,0.0,40.0,438,4100,82,0.2,315000,63.24,69.53,55
I5_ B4267,3960,140000,38,593.87,240.0,38.0,0.0,38.0,420,1100,78,0.205,324000,61.43,42.86,175
I5_ B4268,5020,140000,38,593.87,72.0,38.0,0.0,36.0,447,4100,78,0.179,282000,68.35,60.27,40
I5_ B4269,4260,140000,38,593.87,132.6,38.0,0.0,35.0,428,1138,83,0.16899999999999998,267000,73.2,67.78,40
I5_ B4270,5440,140000,38,854.64,306.0,38.0,0.0,28.0,444,1034,83,0.186,294000,42.71,45.42,220
I5_ B4271,4460,140000,38,854.64,234.6,38.0,0.0,38.0,431,1068,84,0.20900000000000002,330000,72.07,64.11,145
I5_ B4272,4540,140000,38,854.64,30.8,38.0,0.0,28.0,434,4318,85,0.211,333000,65.45,72.46,145
I5_ B4273,5860,140000,38,569.76,224.4,38.0,38.0,34.0,421,1034,82,0.158,248999,31.76,43.98,205
I5_ B4274,4400,140000,38,569.76,193.8,38.0,38.0,36.0,448,1068,82,0.194,306000,51.09,57.86,155
I5_ B4275,4640,140000,38,569.76,324.8,38.0,38.0,40.0,446,1034,86,0.184,291000,65.27,69.46,70
I5_ B4276,3700,140000,38,593.87,42.5,38.0,38.0,37.0,414,4840,80,0.162,255000,60.18,46.09,285
I5_ B4277,5120,140000,38,593.87,426.3,38.0,38.0,27.0,430,1034,86,0.171,270000,51.89,53.41,160
I5_ B4278,5260,140000,38,593.87,324.8,38.0,38.0,38.0,440,1034,86,0.217,342000,64.56,70.54,90
I5_ B4279,5620,140000,38,854.64,52.7,38.0,38.0,36.0,450,4840,80,0.22599999999999998,357000,38.33,43.99,300
I5_ B4280,5160,140000,38,854.64,57.6,38.0,38.0,31.0,430,4100,82,0.22599999999999998,357000,52.58,59.66,175
I5_ B4281,6140,140000,38,854.64,466.9,38.0,38.0,33.0,457,1068,82,0.179,282000,70.61,71.09,60
I5_ B4282,5360,140000,38,569.76,214.2,38.0,76.0,39.0,425,1068,85,0.177,279000,34.43,42.84,245
I5_ B4283,4480,140000,38,569.76,168.2,38.0,76.0,35.0,426,966,88,0.19,300000,44.07,53.43,210
I5_ B4284,5400,140000,38,569.76,22.0,38.0,76.0,38.0,437,4318,85,0.177,279000,43.58,69.02,175
I5_ B4285,3880,140000,38,593.87,142.8,38.0,76.0,33.0,455,1138,85,0.192,303000,57.56,42.93,300
I5_ B4286,3540,140000,38,593.87,214.2,38.0,76.0,40.0,429,1068,82,0.179,282000,96.6,63.27,65
I5_ B4287,5500,140000,38,593.87,265.2,38.0,76.0,29.0,436,1034,86,0.207,327000,70.88,70.94,80
I5_ B4288,4680,140000,38,854.64,117.3,38.0,76.0,31.0,459,1138,87,0.16699999999999998,264000,50.04,48.94,300
I5_ B4289,4380,140000,38,854.64,466.9,38.0,76.0,37.0,443,1068,82,0.217,342000,84.04,58.38,75
I5_ B4290,4940,140000,38,854.64,326.4,38.0,76.0,31.0,459,1034,86,0.211,333000,78.73,71.56,70
I5_ B4291,4840,140000,38,569.76,132.6,38.0,95.0,29.0,434,1138,82,0.203,321000,34.43,49.21,20
I5_ B4292,5440,140000,38,569.76,250.0,38.0,95.0,37.0,426,1100,83,0.19799999999999998,312000,39.49,55.29,190
I5_ B4293,4600,140000,38,569.76,230.0,38.0,95.0,36.0,417,1100,72,0.22599999999999998,357000,64.11,70.18,75
I5_ B4294,5040,140000,38,593.87,39.1,38.0,95.0,40.0,431,4840,83,0.19799999999999998,312000,38.66,44.07,300
I5_ B4295,5040,140000,38,593.87,406.0,38.0,95.0,38.0,438,1034,82,0.205,324000,70.72,58.07,70
I5_ B4296,5280,140000,38,593.87,406.0,38.0,95.0,33.0,431,1034,82,0.177,279000,76.52,69.77,95
I5_ B4297,5420,140000,38,854.64,168.2,38.0,95.0,35.0,441,966,82,0.152,240000,44.03,43.23,300
I5_ B4298,4400,140000,38,854.64,270.0,38.0,95.0,29.0,434,1100,82,0.16699999999999998,264000,72.97,63.3,240
I5_ B4299,5400,140000,38,854.64,74.4,38.0,95.0,37.0,437,4100,72,0.154,243000,66.81,70.72,70
I5_ B4300,4800,140000,38,569.76,234.6,38.0,114.0,28.0,417,1034,88,0.19799999999999998,312000,34.54,45.43,300
I5_ B4301,4640,140000,38,569.76,263.9,38.0,114.0,39.0,444,1068,87,0.196,309000,47.68,54.44,275
I5_ B4302,5380,140000,38,569.76,200.0,38.0,114.0,28.0,443,1100,79,0.184,291000,50.33,71.25,70
I5_ B4303,4100,140000,38,593.87,316.2,38.0,114.0,31.0,453,1034,86,0.175,276000,63.44,45.55,20
I5_ B4304,4860,140000,38,593.87,117.3,38.0,114.0,35.0,453,1138,82,0.207,327000,57.71,60.39,215
I5_ B4305,5460,140000,38,593.87,345.1,38.0,114.0,38.0,459,1068,83,0.203,321000,75.86,69.83,95
I5_ B4306,5540,140000,38,854.64,306.0,38.0,114.0,30.0,415,1068,85,0.194,306000,46.2,47.14,300
I5_ B4307,5320,140000,38,854.64,30.8,38.0,114.0,30.0,444,4318,77,0.211,333000,54.78,63.21,275
I5_ B4308,4920,140000,38,854.64,51.0,38.0,114.0,30.0,446,4840,80,0.211,333000,69.01,71.56,65
I5_ B4309,4380,135000,25,569.76,255.0,38.0,0.0,31.0,424,1034,82,0.224,354000,42.33,42.6,135
I5_ B4310,4700,135000,25,569.76,265.2,38.0,0.0,36.0,444,1034,85,0.154,243000,65.57,62.75,40
I5_ B4311,4020,135000,25,569.76,33.0,38.0,0.0,35.0,426,4318,78,0.162,255000,76.92,69.17,35
I5_ B4312,5280,135000,25,593.87,174.0,38.0,0.0,27.0,460,966,87,0.224,354000,46.93,45.72,205
I5_ B4313,4180,135000,25,593.87,89.1,38.0,0.0,40.0,425,4123,83,0.163,257999,88.05,54.27,80
I5_ B4314,3740,135000,25,593.87,244.8,38.0,0.0,38.0,437,1034,82,0.2,315000,119.86,70.11,35
I5_ B4315,6020,135000,25,854.64,107.1,38.0,0.0,40.0,441,1138,83,0.162,255000,45.02,46.57,175
I5_ B4316,5700,135000,25,854.64,224.4,38.0,0.0,28.0,438,1068,84,0.192,303000,60.5,59.95,125
I5_ B4317,5540,135000,25,854.64,99.0,38.0,0.0,34.0,417,4123,77,0.156,246000,80.79,70.98,40
I5_ B4318,6200,135000,25,569.76,92.4,38.0,25.0,38.0,451,4123,75,0.156,246000,40.31,43.28,155
I5_ B4319,5000,135000,25,569.76,290.0,38.0,25.0,38.0,455,1100,80,0.177,279000,62.3,62.78,45
I5_ B4320,4500,135000,25,569.76,25.3,38.0,25.0,33.0,427,4318,72,0.156,246000,60.2,70.96,50
I5_ B4321,3840,135000,25,593.87,214.2,38.0,25.0,39.0,436,1034,87,0.182,288000,78.83,47.64,150
I5_ B4322,4680,135000,25,593.87,174.0,38.0,25.0,28.0,456,966,86,0.203,321000,71.57,59.19,110
I5_ B4323,4880,135000,25,593.87,153.0,38.0,25.0,37.0,454,1138,85,0.171,270000,86.67,66.99,50
I5_ B4324,4340,135000,25,854.64,210.0,38.0,25.0,27.0,450,1100,83,0.196,309000,61.84,46.21,210
I5_ B4325,5700,135000,25,854.64,31.9,38.0,25.0,33.0,415,4318,75,0.213,336000,50.63,53.97,175
I5_ B4326,4300,135000,25,854.64,50.4,38.0,25.0,36.0,424,4100,79,0.2,315000,105.98,71.97,100
I5_ B4327,5920,135000,25,569.76,224.4,38.0,50.0,36.0,449,1068,82,0.179,282000,42.08,47.51,185
I5_ B4328,4900,135000,25,569.76,345.1,38.0,50.0,39.0,429,1068,82,0.20900000000000002,330000,55.84,53.66,65
I5_ B4329,5680,135000,25,569.76,284.2,38.0,50.0,35.0,415,1068,87,0.196,309000,51.01,70.23,70
I5_ B4330,4680,135000,25,593.87,406.0,38.0,50.0,34.0,420,1034,83,0.20900000000000002,330000,57.79,44.85,160
I5_ B4331,5260,135000,25,593.87,72.0,38.0,50.0,38.0,417,4100,84,0.222,351000,74.01,59.62,60
I5_ B4332,4440,135000,25,593.87,33.0,38.0,50.0,34.0,417,4318,85,0.156,246000,85.3,70.11,65
I5_ B4333,4820,135000,25,854.64,33.0,38.0,50.0,27.0,434,4318,81,0.196,309000,48.99,43.27,290
I5_ B4334,5020,135000,25,854.64,33.0,38.0,50.0,35.0,431,4318,73,0.196,309000,73.43,58.68,195
I5_ B4335,5240,135000,25,854.64,240.0,38.0,50.0,36.0,416,1100,79,0.2,315000,90.74,71.42,55
I5_ B4336,5740,135000,25,569.76,49.3,38.0,62.5,37.0,426,4840,76,0.165,261000,42.47,48.19,185
I5_ B4337,6020,135000,25,569.76,214.2,38.0,62.5,38.0,445,1068,84,0.211,333000,43.22,56.45,135
I5_ B4338,6180,135000,25,569.76,426.3,38.0,62.5,31.0,451,1034,82,0.158,248999,63.88,70.36,65
I5_ B4339,5020,135000,25,593.87,57.6,38.0,62.5,31.0,442,4100,78,0.163,257999,49.07,42.78,235
I5_ B4340,4760,135000,25,593.87,24.2,38.0,62.5,31.0,437,4318,84,0.19,300000,67.96,62.42,185
I5_ B4341,5440,135000,25,593.87,446.6,38.0,62.5,27.0,455,1034,87,0.224,354000,86.03,61.97,55
I5_ B4342,5440,135000,25,854.64,37.4,38.0,62.5,30.0,418,4840,82,0.224,354000,39.27,44.23,245
I5_ B4343,5800,135000,25,854.64,609.0,38.0,62.5,27.0,445,1068,82,0.179,282000,76.93,63.12,60
I5_ B4344,5680,135000,25,854.64,132.6,38.0,62.5,39.0,427,1138,87,0.16,252000,71.91,68.23,155
I5_ B4345,4360,135000,25,569.76,62.4,38.0,75.0,40.0,423,4100,84,0.192,303000,58.23,47.68,15
I5_ B4346,6080,135000,25,569.76,52.8,38.0,75.0,33.0,435,4100,76,0.219,345000,41.59,55.95,160
I5_ B4347,5100,135000,25,569.76,55.2,38.0,75.0,37.0,416,4100,78,0.20900000000000002,330000,57.26,70.96,55
I5_ B4348,4340,135000,25,593.87,30.8,38.0,75.0,37.0,438,4318,76,0.16899999999999998,267000,54.97,47.3,225
I5_ B4349,3960,135000,25,593.87,102.0,38.0,75.0,27.0,455,1138,87,0.192,303000,68.4,58.02,200
I5_ B4350,3760,135000,25,593.87,117.3,38.0,75.0,33.0,445,1138,86,0.222,351000,106.55,71.81,60
I5_ B4351,5480,135000,25,854.64,234.6,38.0,75.0,36.0,446,1034,84,0.188,297000,52.25,47.92,280
I5_ B4352,4440,135000,25,854.64,40.8,38.0,75.0,31.0,418,4840,75,0.22,348000,78.78,58.56,220
I5_ B4353,5980,135000,25,854.64,306.0,38.0,75.0,27.0,414,1068,87,0.196,309000,73.42,71.08,70
I5_ B4354,5860,135000,38,569.76,324.8,38.0,0.0,34.0,446,1068,88,0.179,282000,39.81,47.48,145
I5_ B4355,4580,135000,38,569.76,265.2,38.0,0.0,35.0,423,1034,85,0.16699999999999998,264000,57.07,60.8,40
I5_ B4356,5920,135000,38,569.76,153.0,38.0,0.0,36.0,434,1138,87,0.171,270000,57.02,66.56,45
I5_ B4357,4940,135000,38,593.87,220.0,38.0,0.0,35.0,455,1100,74,0.201,318000,59.42,46.14,180
I5_ B4358,4400,135000,38,593.87,365.4,38.0,0.0,36.0,430,1034,87,0.201,318000,82.29,62.55,45
I5_ B4359,4140,135000,38,593.87,132.6,38.0,0.0,29.0,432,1138,85,0.207,327000,90.21,71.29,40
I5_ B4360,6140,135000,38,854.64,30.8,38.0,0.0,40.0,457,4318,83,0.184,291000,40.9,43.5,265
I5_ B4361,5560,135000,38,854.64,30.8,38.0,0.0,30.0,447,4318,78,0.207,327000,60.98,56.75,195
I5_ B4362,5980,135000,38,854.64,132.6,38.0,0.0,31.0,453,1138,86,0.158,248999,64.28,72.2,145
I5_ B4363,5660,135000,38,569.76,304.5,38.0,38.0,36.0,437,1034,86,0.16899999999999998,267000,31.63,44.69,170
I5_ B4364,5360,135000,38,569.76,47.6,38.0,38.0,39.0,445,4840,78,0.177,279000,51.9,61.28,60
I5_ B4365,5200,135000,38,569.76,137.7,38.0,38.0,28.0,458,1138,82,0.165,261000,62.63,71.26,55
I5_ B4366,3620,135000,38,593.87,306.0,38.0,38.0,29.0,454,1068,86,0.228,360000,89.24,44.58,215
I5_ B4367,5020,135000,38,593.87,35.7,38.0,38.0,36.0,414,4840,78,0.162,255000,56.81,56.38,190
I5_ B4368,5220,135000,38,593.87,255.0,38.0,38.0,31.0,449,1034,83,0.224,354000,78.18,70.81,50
I5_ B4369,5120,135000,38,854.64,82.5,38.0,38.0,39.0,416,4123,82,0.20900000000000002,330000,48.2,45.71,220
I5_ B4370,6100,135000,38,854.64,609.0,38.0,38.0,30.0,460,1068,83,0.224,354000,70.45,58.06,50
I5_ B4371,5140,135000,38,854.64,527.8,38.0,38.0,40.0,423,1034,84,0.163,257999,92.37,70.47,55
I5_ B4372,4500,135000,38,569.76,51.0,38.0,76.0,31.0,432,4840,72,0.19799999999999998,312000,50.14,46.15,225
I5_ B4373,4040,135000,38,569.76,60.0,38.0,76.0,40.0,421,4100,74,0.177,279000,67.21,58.58,185
I5_ B4374,5680,135000,38,569.76,304.5,38.0,76.0,32.0,447,1068,84,0.222,351000,58.85,70.83,65
I5_ B4375,4040,135000,38,593.87,168.2,38.0,76.0,28.0,445,966,88,0.158,248999,59.23,45.86,295
I5_ B4376,5160,135000,38,593.87,270.0,38.0,76.0,33.0,423,1100,85,0.205,324000,70.44,61.36,60
I5_ B4377,4060,135000,38,593.87,127.5,38.0,76.0,29.0,430,1138,85,0.217,342000,92.99,70.97,60
I5_ B4378,5580,135000,38,854.64,57.6,38.0,76.0,31.0,423,4100,77,0.205,324000,49.42,49.08,255
I5_ B4379,4780,135000,38,854.64,548.1,38.0,76.0,40.0,444,1034,86,0.205,324000,102.62,59.92,60
I5_ B4380,5260,135000,38,854.64,31.9,38.0,76.0,34.0,416,4318,81,0.154,243000,70.34,71.08,190
I5_ B4381,4900,135000,38,569.76,127.6,38.0,95.0,31.0,449,966,83,0.194,306000,43.27,49.69,295
I5_ B4382,6000,135000,38,569.76,204.0,38.0,95.0,33.0,418,1034,82,0.182,288000,38.69,56.67,205
I5_ B4383,5160,135000,38,569.76,34.0,38.0,95.0,28.0,447,4840,83,0.17300000000000001,273000,49.97,71.72,205
I5_ B4384,5040,135000,38,593.87,406.0,38.0,95.0,27.0,448,1068,88,0.154,243000,59.05,44.87,290
I5_ B4385,5320,135000,38,593.87,107.1,38.0,95.0,39.0,427,1138,87,0.219,345000,56.49,52.22,250
I5_ B4386,4040,135000,38,593.87,265.2,38.0,95.0,33.0,460,1068,87,0.217,342000,122.84,70.32,65
I5_ B4387,4220,135000,38,854.64,153.0,38.0,95.0,35.0,415,1138,87,0.177,279000,58.34,46.61,300
I5_ B4388,4020,135000,38,854.64,137.7,38.0,95.0,28.0,428,1138,85,0.19,300000,89.22,63.77,235
I5_ B4389,4660,135000,38,854.64,147.9,38.0,95.0,38.0,433,1138,87,0.16899999999999998,267000,88.2,68.12,65
I5_ B4390,4320,135000,38,569.76,40.8,38.0,114.0,32.0,439,4840,77,0.188,297000,43.37,45.65,290
I5_ B4391,6020,135000,38,569.76,174.0,38.0,114.0,32.0,455,966,87,0.152,240000,42.06,61.77,230
I5_ B4392,4740,135000,38,569.76,345.1,38.0,114.0,40.0,458,1068,83,0.22,348000,73.75,68.9,65
I5_ B4393,4940,135000,38,593.87,406.0,38.0,114.0,38.0,424,1034,86,0.158,248999,61.37,47.67,285
I5_ B4394,3960,135000,38,593.87,304.5,38.0,114.0,39.0,435,1068,85,0.188,297000,79.29,52.37,250
I5_ B4395,5060,135000,38,593.87,345.1,38.0,114.0,31.0,431,1068,88,0.163,257999,81.4,70.48,75
I5_ B4396,6160,135000,38,854.64,240.0,38.0,114.0,36.0,426,1100,76,0.184,291000,47.92,45.57,300
I5_ B4397,4680,135000,38,854.64,507.5,38.0,114.0,31.0,437,1034,84,0.215,339000,70.92,56.71,210
I5_ B4398,4700,135000,38,854.64,31.9,38.0,114.0,29.0,457,4318,75,0.196,309000,86.39,72.45,210
I5_ B4399,4880,157500,25,569.76,507.5,38.0,0.0,27.0,448,1034,86,0.20900000000000002,330000,52.27,45.13,110
I5_ B4400,5360,157500,25,569.76,127.6,38.0,0.0,29.0,421,966,86,0.20900000000000002,330000,40.99,58.64,140
I5_ B4401,5260,157500,25,569.76,44.2,38.0,0.0,40.0,452,4840,80,0.16899999999999998,267000,57.46,70.68,45
I5_ B4402,3700,157500,25,593.87,137.7,38.0,0.0,28.0,442,1138,82,0.184,291000,65.68,43.74,160
I5_ B4403,4000,157500,25,593.87,300.0,38.0,0.0,30.0,434,1100,77,0.171,270000,110.01,63.8,35
I5_ B4404,3620,157500,25,593.87,158.1,38.0,0.0,28.0,439,1138,83,0.152,240000,108.98,70.86,15
I5_ B4405,5360,157500,25,854.64,102.0,38.0,0.0,34.0,435,1138,88,0.184,291000,48.68,45.71,255
I5_ B4406,5720,157500,25,854.64,92.4,38.0,0.0,31.0,428,4123,80,0.152,240000,61.01,60.72,115
I5_ B4407,4700,157500,25,854.64,60.0,38.0,0.0,30.0,425,4100,75,0.162,255000,93.02,71.92,45
I5_ B4408,4120,157500,25,569.76,69.6,38.0,25.0,27.0,421,4100,74,0.2,315000,59.78,48.89,155
I5_ B4409,4940,157500,25,569.76,79.2,38.0,25.0,35.0,450,4123,79,0.16699999999999998,264000,52.51,56.15,115
I5_ B4410,5780,157500,25,569.76,244.8,38.0,25.0,32.0,420,1068,84,0.22,348000,65.82,70.48,50
I5_ B4411,5060,157500,25,593.87,234.6,38.0,25.0,34.0,431,1034,87,0.205,324000,56.96,44.24,180
I5_ B4412,4360,157500,25,593.87,310.0,38.0,25.0,35.0,436,1100,78,0.19799999999999998,312000,84.81,58.38,45
I5_ B4413,4900,157500,25,593.87,117.3,38.0,25.0,28.0,446,1138,84,0.171,270000,83.16,71.5,15
I5_ B4414,5760,157500,25,854.64,102.0,38.0,25.0,36.0,419,1138,87,0.228,360000,50.06,47.31,175
I5_ B4415,5560,157500,25,854.64,487.2,38.0,25.0,36.0,456,1068,85,0.205,324000,77.76,55.99,120
I5_ B4416,4820,157500,25,854.64,214.2,38.0,25.0,27.0,414,1034,87,0.207,327000,74.67,71.34,110
I5_ B4417,6160,157500,25,569.76,102.0,38.0,50.0,28.0,429,1138,85,0.194,306000,28.69,46.85,175
I5_ B4418,4180,157500,25,569.76,139.2,38.0,50.0,31.0,453,966,83,0.219,345000,64.79,62.04,135
I5_ B4419,5300,157500,25,569.76,255.0,38.0,50.0,28.0,423,1068,82,0.156,246000,70.68,70.14,60
I5_ B4420,5480,157500,25,593.87,55.2,38.0,50.0,29.0,456,4100,82,0.19799999999999998,312000,47.5,43.89,210
I5_ B4421,3760,157500,25,593.87,57.6,38.0,50.0,37.0,429,4100,84,0.154,243000,89.26,56.94,140
I5_ B4422,4380,157500,25,593.87,139.2,38.0,50.0,37.0,446,966,82,0.179,282000,86.22,70.54,60
I5_ B4423,5260,157500,25,854.64,153.0,38.0,50.0,38.0,447,1138,85,0.154,243000,50.98,46.9,260
I5_ B4424,5740,157500,25,854.64,210.0,38.0,50.0,30.0,424,1100,78,0.179,282000,57.26,58.85,195
I5_ B4425,5220,157500,25,854.64,35.2,38.0,50.0,31.0,459,4318,76,0.22,348000,80.05,71.68,130
I5_ B4426,5760,157500,25,569.76,224.4,38.0,62.5,29.0,435,1034,87,0.186,294000,38.98,44.53,205
I5_ B4427,4040,157500,25,569.76,306.0,38.0,62.5,33.0,444,1034,86,0.18100000000000002,285000,84.4,63.55,60
I5_ B4428,5040,157500,25,569.76,255.0,38.0,62.5,29.0,438,1034,86,0.171,270000,61.1,70.86,65
I5_ B4429,5360,157500,25,593.87,285.6,38.0,62.5,31.0,451,1068,87,0.16699999999999998,264000,52.98,42.37,15
I5_ B4430,3920,157500,25,593.87,306.0,38.0,62.5,30.0,446,1034,86,0.217,342000,109.9,60.39,60
I5_ B4431,4820,157500,25,593.87,158.1,38.0,62.5,37.0,456,1138,86,0.18100000000000002,285000,90.51,70.47,15
I5_ B4432,5780,157500,25,854.64,158.1,38.0,62.5,28.0,426,1138,84,0.182,288000,45.37,43.02,255
I5_ B4433,5320,157500,25,854.64,224.4,38.0,62.5,40.0,423,1068,82,0.152,240000,68.69,59.3,155
I5_ B4434,4300,157500,25,854.64,52.7,38.0,62.5,34.0,416,4840,80,0.211,333000,101.64,71.14,60
I5_ B4435,4640,157500,25,569.76,240.0,38.0,75.0,38.0,431,1100,78,0.165,261000,47.63,46.33,215
I5_ B4436,5240,157500,25,569.76,385.7,38.0,75.0,34.0,442,1068,87,0.156,246000,61.3,56.37,80
I5_ B4437,6040,157500,25,569.76,224.4,38.0,75.0,39.0,421,1034,88,0.19799999999999998,312000,51.25,70.28,65
I5_ B4438,3560,157500,25,593.87,234.6,38.0,75.0,31.0,424,1034,86,0.196,309000,82.55,48.5,205
I5_ B4439,3980,157500,25,593.87,116.0,38.0,75.0,33.0,419,966,86,0.162,255000,73.43,64.13,175
I5_ B4440,4080,157500,25,593.87,179.8,38.0,75.0,37.0,434,966,83,0.175,276000,94.53,69.33,60
I5_ B4441,5960,157500,25,854.64,214.2,38.0,75.0,29.0,419,1034,85,0.19,300000,38.78,45.45,290
I5_ B4442,5080,157500,25,854.64,280.0,38.0,75.0,40.0,452,1100,81,0.171,270000,81.86,60.29,190
I5_ B4443,4320,157500,25,854.64,99.0,38.0,75.0,27.0,457,4123,77,0.171,270000,114.95,71.72,60
I5_ B4444,4640,157500,38,569.76,244.8,38.0,0.0,29.0,456,1068,88,0.219,345000,46.75,42.93,180
I5_ B4445,4660,157500,38,569.76,102.0,38.0,0.0,28.0,423,1138,83,0.179,282000,49.26,55.97,205
I5_ B4446,5760,157500,38,569.76,174.0,38.0,0.0,35.0,419,966,86,0.175,276000,59.69,69.86,45
I5_ B4447,3940,157500,38,593.87,304.5,38.0,0.0,37.0,418,1034,85,0.16699999999999998,264000,68.31,43.84,30
I5_ B4448,4680,157500,38,593.87,33.0,38.0,0.0,35.0,448,4318,77,0.228,360000,77.88,61.42,135
I5_ B4449,5060,157500,38,593.87,224.4,38.0,0.0,31.0,457,1034,88,0.222,351000,80.04,70.69,45
I5_ B4450,4780,157500,38,854.64,295.8,38.0,0.0,28.0,417,1068,86,0.194,306000,60.9,48.17,250
I5_ B4451,4420,157500,38,854.64,95.7,38.0,0.0,33.0,437,4123,79,0.171,270000,79.75,56.51,185
I5_ B4452,4420,157500,38,854.64,64.8,38.0,0.0,28.0,459,4100,83,0.186,294000,105.41,72.01,80
I5_ B4453,5280,157500,38,569.76,304.5,38.0,38.0,33.0,431,1068,85,0.203,321000,43.84,48.07,215
I5_ B4454,5900,157500,38,569.76,132.6,38.0,38.0,32.0,420,1138,88,0.175,276000,42.44,56.35,200
I5_ B4455,4320,157500,38,569.76,26.4,38.0,38.0,29.0,441,4318,81,0.177,279000,60.41,72.11,145
I5_ B4456,4920,157500,38,593.87,406.0,38.0,38.0,38.0,450,1034,88,0.213,336000,59.5,46.78,175
I5_ B4457,4000,157500,38,593.87,147.9,38.0,38.0,38.0,433,1138,83,0.177,279000,95.39,63.42,15
I5_ B4458,4600,157500,38,593.87,168.2,38.0,38.0,38.0,432,966,87,0.177,279000,85.95,69.0,60
I5_ B4459,4920,157500,38,854.64,33.0,38.0,38.0,29.0,417,4318,77,0.192,303000,54.22,48.98,300
I5_ B4460,4640,157500,38,854.64,265.2,38.0,38.0,32.0,435,1034,83,0.201,318000,76.03,62.83,175
I5_ B4461,5560,157500,38,854.64,25.3,38.0,38.0,36.0,442,4318,84,0.22,348000,70.68,71.16,150
I5_ B4462,4780,157500,38,569.76,234.6,38.0,76.0,33.0,431,1068,83,0.16,252000,47.45,42.98,240
I5_ B4463,5680,157500,38,569.76,310.0,38.0,76.0,27.0,437,1100,72,0.201,318000,45.76,57.39,65
I5_ B4464,5580,157500,38,569.76,132.6,38.0,76.0,31.0,442,1138,88,0.19799999999999998,312000,52.83,69.93,70
I5_ B4465,4840,157500,38,593.87,79.2,38.0,76.0,29.0,434,4123,81,0.17300000000000001,273000,52.18,47.51,300
I5_ B4466,3800,157500,38,593.87,48.0,38.0,76.0,39.0,435,4100,72,0.215,339000,86.61,61.41,185
I5_ B4467,4300,157500,38,593.87,265.2,38.0,76.0,36.0,426,1034,86,0.194,306000,93.98,70.71,60
I5_ B4468,5920,157500,38,854.64,52.7,38.0,76.0,33.0,442,4840,80,0.219,345000,41.29,43.12,300
I5_ B4469,5680,157500,38,854.64,230.0,38.0,76.0,40.0,421,1100,81,0.152,240000,58.76,56.23,225
I5_ B4470,5280,157500,38,854.64,244.8,38.0,76.0,30.0,421,1068,84,0.207,327000,77.4,71.37,65
I5_ B4471,5300,157500,38,569.76,72.0,38.0,95.0,28.0,458,4100,81,0.184,291000,45.45,47.65,250
I5_ B4472,4100,157500,38,569.76,406.0,38.0,95.0,30.0,443,1068,84,0.152,240000,66.14,52.64,240
I5_ B4473,4700,157500,38,569.76,304.5,38.0,95.0,38.0,448,1068,85,0.222,351000,66.95,69.63,65
I5_ B4474,4200,157500,38,593.87,204.0,38.0,95.0,39.0,455,1068,87,0.182,288000,68.25,46.83,270
I5_ B4475,5240,157500,38,593.87,324.8,38.0,95.0,34.0,432,1068,84,0.207,327000,57.5,54.07,235
I5_ B4476,3600,157500,38,593.87,37.4,38.0,95.0,28.0,441,4840,79,0.22,348000,107.65,71.48,60
I5_ B4477,4420,157500,38,854.64,30.8,38.0,95.0,33.0,437,4318,79,0.165,261000,65.02,48.16,300
I5_ B4478,5400,157500,38,854.64,466.9,38.0,95.0,29.0,444,1068,86,0.19799999999999998,312000,78.35,60.32,215
I5_ B4479,6000,157500,38,854.64,548.1,38.0,95.0,33.0,450,1068,87,0.201,318000,79.17,70.56,65
I5_ B4480,4540,157500,38,569.76,34.1,38.0,114.0,29.0,422,4318,81,0.211,333000,43.55,46.11,300
I5_ B4481,4700,157500,38,569.76,116.0,38.0,114.0,37.0,420,966,83,0.205,324000,40.96,55.03,290
I5_ B4482,5840,157500,38,569.76,324.8,38.0,114.0,31.0,421,1034,83,0.194,306000,48.79,70.3,75
I5_ B4483,5020,157500,38,593.87,426.3,38.0,114.0,35.0,431,1034,83,0.163,257999,64.84,47.49,275
I5_ B4484,4040,157500,38,593.87,158.1,38.0,114.0,34.0,438,1138,87,0.217,342000,71.17,53.7,240
I5_ B4485,5060,157500,38,593.87,34.0,38.0,114.0,37.0,450,4840,80,0.16699999999999998,264000,74.09,70.98,75
I5_ B4486,4580,157500,38,854.64,200.0,38.0,114.0,39.0,428,1100,80,0.179,282000,56.43,46.55,300
I5_ B4487,4260,157500,38,854.64,74.4,38.0,114.0,33.0,460,4100,75,0.171,270000,74.2,54.37,300
I5_ B4488,5320,157500,38,854.64,27.5,38.0,114.0,32.0,454,4318,83,0.186,294000,76.26,72.25,250
